Repository: felixmwiya200/CALPHADHEACalc

# CALPHADHEACalc: High-Entropy Alloy Multi-Physics Thermodynamic Properties Software
> **CALPHADHEACalc** is an open-source, multi-physics thermodynamic simulation and alloy design software engineered for High-Entropy Alloys (HEAs) and Multi-Principal Element Alloys (MPEAs). It integrates phenomenological Gibbs free energy minimization, empirical Miedema models, Varvenne-Curtin solid solution strengthening, Hall-Petch grain size scaling, Wagner parabolic oxidation kinetics, ASTM G102 electrochemical corrosion prediction, and kinematic X-ray powder diffraction into a unified CAE suite mirroring Pandat PanGUI and Thermo-Calc.

---

## Software Architecture: Two Application Editions

CALPHADHEACalc is distributed in two distinct editions tailored for different research and computational workflows:

1. **Desktop Application Edition (Recommended for Primary Research & Alloy Design)**
2. **Web Version Edition (Quick Preview, Demonstrations & Exploratory Screening)**

> [!IMPORTANT]
> **Recommendation: Use the Desktop Application for Primary Work**  
> While the Web Version provides an instant, zero-installation preview in your browser, **the Desktop Application is strongly recommended for all research, alloy development, peer-reviewed publications, and engineering simulations**. The Desktop Application delivers full numerical precision, unrestricted local compute performance, access to complete assessed CALPHAD and SGTE thermodynamic databases, native batch macro automation, local encrypted data vault security, and 600 DPI publication-grade vector figure exports.

#### Method B: Native MATLAB App Designer Suite (For Researchers & Developers)
If you have MATLAB (R2023b, R2024b, or newer):

1. Clone or download the repository:
   ```bash
   git clone https://github.com/felixmwiya200/CALPHADHEACalc.git
   cd CALPHADHEACalc
   ```
2. In the MATLAB command prompt, run the 1-click installer:
   ```matlab
   install
   ```
   Permanently registers `App/`, `materials_data/`, and `scripts/` in your MATLAB path, runs the multi-physics engine self-test, and prepares the software.
3. Launch the master interface:
   ```matlab
   CALPHADHEACalc
   ```
   Or launch directly into a validated alloy system:
   ```matlab
   CALPHADHEACalc('Cantor (CoCrFeMnNi)');
   CALPHADHEACalc('Al0.3CoCrFeNi');
   CALPHADHEACalc('NbMoTaW (Refractory 4-Elem)');
   ```

#### Method C: Standalone Windows Executable (`.exe`) via Free MATLAB Runtime
For users who do not have a MATLAB license installed:
* **Requires NO MATLAB license.**
* Run `CALPHADHEACalc.exe` using the **free, royalty-free MATLAB Runtime (MCR)** available from MathWorks:  
  [Download Free MATLAB Runtime](https://www.mathworks.com/products/compiler/matlab-runtime.html)
* To compile the executable from source, execute `compile_calphad_exe.m`.

---

### 1. Attached Thermodynamic Databases (8 Active)
1. **SGTE Unary Database (1991 Dinsdale Assessment)**: Pure element Gibbs free energies $G_i^\phi(T) - H_i^{\text{SER}}$ for 45 elements.
2. **PanHEA High-Entropy Solution Database**: Assessed binary and ternary Redlich-Kister excess interaction parameters $L_{ij}^{(k)}$ and $L_{ijk}^{(0)}$.
3. **Miedema Macroscopic Atom Model Database**: Semi-empirical enthalpy of mixing $\Delta H_{ij}$ across 2,701 interatomic pairs.
4. **HEAOxideDatabase (v2026.2 Comprehensive)**: 54 distinct candidate binary, refractory, volatile, and complex spinel oxides with Ellingham formation energies $\Delta G_f^\circ(T)$ and Pilling-Bedworth ratios (PBR).
5. **HEABenchmarkDatabase**: Validated experimental literature benchmarks for 22 HEA systems.
6. **IUPAC 118 Elements Registry**: Comprehensive atomic properties ($Z=1$ to $118$).
7. **ASTM G102 Electrochemical Standard**: Standardized equivalent weight and Faraday corrosion calculation.
8. **NIST-JANAF & Barin Thermochemical Tables**: Standard state thermodynamic reference values.

## Repository File Structure

```text
CALPHADHEACalc/
├── install.bat                          # 1-Click Windows batch installer (Desktop/Start Menu shortcuts)
├── setup.bat                            # Alias launcher for install.bat
├── install.ps1                          # Modern PowerShell installer script
├── install.m                            # Native MATLAB installer and automated engine self-test
├── setup.m                              # Alias launcher for install.m
├── install.sh                           # Cross-platform Linux and macOS installer script
├── uninstall.bat                        # Clean shortcut & path uninstaller (Batch)
├── uninstall.ps1                        # Clean shortcut & path uninstaller (PowerShell)
├── package.json                         # Node.js project metadata and npm task runner
├── index.html                           # Standalone web application (100% offline)
├── docs/                                # GitHub Pages deployment directory
│   └── index.html                       # Mirror for GitHub Pages

File: pycalphad_app/database/tdb/AlCrNi_Superalloy.tdb
Elem /-          ELECTRON_GAS         0         0         0 !
ELEM VA                VACUUM         0         0         0 !
ELEMENT AL                FCC_A1    26.982      4540      28.3 !
ELEMENT CR                BCC_A2    51.996      4050    23.543 !
ELEMENT NI                FCC_A1     58.69      4787    29.796 !

$------------------------------------------------------------------------------
 FUNCT GHSERAL  298.15    -7976.15+137.093038*T-24.3671976*T*LN(T)
    -1.884662E-3*T**2-0.877664E-6*T**3+74092*T**(-1);                     700 Y
    -11276.24+223.048446*T-38.5844296*T*LN(T)+18.531982E-3*T**2
    -5.764227E-6*T**3+74092*T**(-1);                                   933.47 Y
    -11278.378+188.684153*T-31.748192*T*LN(T)-1230.524E25*T**(-9);     2900 N !

 FUNCTION GALBCC   298.15    +2106.85+132.280038*T-24.3671976*T*LN(T)
    -1.884662E-3*T**2-0.877664E-6*T**3+74092*T**(-1);                     700 Y
    -1193.24+218.235446*T-38.5844296*T*LN(T)+18.531982E-3*T**2-5.764227E-6*T**3
    +74092*T**(-1);                                                    933.47 Y
    -1195.378+183.871153*T-31.748192*T*LN(T)-1230.524E25*T**(-9);      2900 N !

 FUNCTION GALLIQ   298.15     +3028.879+125.251171*T-24.3671976*T*LN(T)
    -1.884662E-3*T**2-0.877664E-6*T**3+74092*T**(-1)+79.337E-21*T**7;     700 Y
    -271.21+211.206579*T-38.5844296*T*LN(T)+18.531982E-3*T**2-5.764227E-6*T**3
    +74092*T**(-1)+79.337E-21*T**7;                                    933.47 Y
    -795.996+177.430178*T-31.748192*T*LN(T);                           2900 N !


 FUNCTION GHSERCR   298.15    -8856.94+157.48*T-26.908*T*LN(T)+1.89435E-3*T**2
    -1.47721E-6*T**3+139250*T**(-1);                                     2180 Y
    -34869.344+344.18*T-50*T*LN(T)-2885.26E29*T**(-9);                 6000 N !
$ PARAMETER  TC(BCC_A2,CR:VA;0)   298.15  -311.50;  6000.00 N !
$ PARAMETER  BM(BCC_A2,CR:VA;0)   298.15    -0.008;  6000.00 N !

 FUNCTION GCRLIQ   298.15      +15483.015+146.059775*T-26.908*T*LN(T)
    +1.89435E-3*T**2-1.47721E-6*T**3+139250*T**(-1)+237.615E-23*T**7;    2180 Y
    -16459.984+335.616316*T-50*T*LN(T);                                6000 N !

 FUNCTION GCRFCC   298.15      -1572.94+157.643*T-26.908*T*LN(T)
    +1.89435E-3*T**2-1.47721E-6*T**3+139250*T**(-1);                     2180 Y
    -27585.344+344.343*T-50*T*LN(T)-2885.26E29*T**(-9);                6000 N !

 FUNCTION GHSERNI   298.15     -5179.159+117.854*T-22.096*T*LN(T)
     -4.8407E-3*T**2;                                                    1728 Y
    -27840.655+279.135*T-43.1*T*LN(T)+1127.54E28*T**(-9);              3000 N !

 FUNCTION GNILIQ   298.15      +11235.527+108.457*T-22.096*T*LN(T)
    -4.8407E-3*T**2-382.318E-23*T**7;                                    1728 Y
    -9549.775+268.598*T-43.1*T*LN(T);                                  3000 N !

 FUNCTION GNIBCC   298.15      +3535.925+114.298*T-22.096*T*LN(T)
    -4.8407E-3*T**2;                                                     1728 Y
    -19125.571+275.579*T-43.1*T*LN(T)+1127.54E28*T**(-9);              3000 N !


 FUNCTION L0ALNI   298.15  +ZERO;                             6000 N !
 FUNCTION L1ALNI   298.15  +7204-3.743*T;                     6000 N !
 FUNCTION L0ALCR   298.15  +ZERO;                             6000 N !
 FUNCTION L1ALCR   298.15  +ZERO;                             6000 N !
 FUNCTION L0CRNI   298.15  +ZERO;                             6000 N !
 FUNCTION L1CRNI   298.15  +ZERO;                             6000 N !
 FUNCTION U1ALNI   298.15  -14808.67+2.93067*T;               6000 N !
 FUNCTION U1CRNI   298.15  -1980;                             6000 N !
 FUNCTION U1ALCR   298.15  -830;                              6000 N !
 FUNCTION UALCRNI2 298.15  +U1ALCR+2*U1ALNI+2*U1CRNI+6650;    6000 N !
 FUNCTION ALPHALVA 298.15  +10000-T;                          6000 N !
 FUNCTION ALPHNIVA 298.15  +162397-27.406*T;                  6000 N !
 FUNCTION ALPHALNI 298.15  -152397+26.406*T;                  6000 N !
 FUNCTION LAMBALVA 298.15  +150000;                           6000 N !
 FUNCTION LAMBNIVA 298.15  -64024+26.494*T;                   6000 N !
 FUNCTION LAMBALNI 298.15  -52441+11.301*T;                   6000 N !
 FUNCTION ZERO     298.15  +0;                                6000 N !
 FUNCTION UN_ASS   298.15  +0;                                6000 N !


$------------------------------------------------------------------------------
 TYPE_DEFINITION % SEQ *!
 DEFINE_SYSTEM_DEFAULT ELEMENT 2 !
 DEFAULT_COMMAND DEF_SYS_ELEMENT VA /- !

$------------------------------------------------------------------------------

TYPE_DEFINITION & GES A_P_D BCC_A2   MAGNETIC -1       0.4!
TYPE_DEFINITION ) GES A_P_D B2       DIS_PART BCC_A2   ,,,!
TYPE_DEFINITION ( GES A_P_D FCC_A1   MAGNETIC -3      0.28!
TYPE_DEFINITION ' GES A_P_D L12_FCC  DIS_PART FCC_A1   ,,,!

$------------------------------------------------------------------------------
$ PARAMETERS FOR LIQUID PHASE
$------------------------------------------------------------------------------
 PHASE LIQUID % 1 1 !
   CONSTITUENT LIQUID :AL,CR,NI: !
  PARA G(LIQUID,AL)          +GALLIQ;  N !
  Parameter G(LIQUID,CR;0)          298.15  +GCRLIQ;            6000 N !
  PARAM G(LIQUID,NI;0)          298.15  +GNILIQ;            6000 N !
  PAR G(LIQUID,AL,CR;0)       298.15  -29000;             6000 N !
  PARAMETER G(LIQUID,AL,CR;1)       298.15  -11000;             6000 N !
  PARAMETER G(LIQUID,AL,NI;0)       298.15  -207109+41.315*T;   6000 N !
  PARAMETER G(LIQUID,AL,NI;1)       298.15  -10186+5.871*T;     6000 N !
  PARAMETER G(LIQUID,AL,NI;2)       298.15  +81205-31.957*T;    6000 N !
  PARAMETER G(LIQUID,AL,NI;3)       298.15  +4365-2.516*T;      6000 N !
  PARAMETER G(LIQUID,AL,NI;4)       298.15  -22101.64+13.163*T; 6000 N !
  PARAMETER G(LIQUID,CR,NI;0)       298.15  +318-7.33*T;        6000 N !
  PARAMETER G(LIQUID,CR,NI;1)       298.15  +16941-6.37*T;      6000 N !
  PARAMETER G(LIQUID,AL,CR,NI;0)    298.15  +16000;             6000 N !
  PARAMETER G(LIQUID,AL,CR,NI;1)    298.15  +16000;             6000 N !
  PARAMETER G(LIQUID,AL,CR,NI;2)    298.15  +16000;             6000 N !

$------------------------------------------------------------------------------
$ PARAMETERS FOR BCC PHASE
$------------------------------------------------------------------------------

 PHASE BCC_A2 %& 1 1 !
   CONSTITUENT BCC_A2 :AL,CR,NI,VA: !
  Para G(BCC_A2,AL)  +GALBCC; N !
  PARAMETER G(BCC_A2,CR;0)        298.15  +GHSERCR;             6000 N !
  PARAMETER G(BCC_A2,NI;0)        298.15  +GNIBCC;              6000 N !
  PARAMETER G(BCC_A2,VA;0)        298.15  +300;                 6000 N !
  PARAMETER G(BCC_A2,AL,VA;0)     298.15  +ALPHALVA+LAMBALVA;   6000 N !
  PARAMETER G(BCC_A2,CR,VA;0)     298.15  +100000;              6000 N !
  PARAMETER G(BCC_A2,NI,VA;0)     298.15  +ALPHNIVA+LAMBNIVA;   6000 N !
  PARAMETER G(BCC_A2,AL,CR;0)     298.15  -54900+10*T;          6000 N !
  PARAMETER G(BCC_A2,AL,NI;0)     298.15  +ALPHALNI+LAMBALNI;   6000 N !
  PARAMETER G(BCC_A2,CR,NI;0)     298.15  +17170-11.82*T;       6000 N !
  PARAMETER G(BCC_A2,CR,NI;1)     298.15  +34418-11.858*T;      6000 N !
  PARAMETER TC(BCC_A2,CR;0)       298.15  -311.50;              6000 N !
  PARAMETER BMAGN(BCC_A2,CR;0)    298.15  -0.008;               6000 N !
  PARAMETER TC(BCC_A2,NI;0)       298.15   +575;                6000 N !
  PARAMETER BMAGN(BCC_A2,NI;0)    298.15   +0.85;               6000 N !
  PARAMETER TC(BCC_A2,CR,NI;0)       298.15   +2373;            6000 N !
  PARAMETER TC(BCC_A2,CR,NI;1)       298.15   +617;             6000 N !
  PARAMETER BMAGN(BCC_A2,CR,NI;0)    298.15   +4;               6000 N !
  PARAMETER G(BCC_A2,AL,CR,NI;0)     298.15   +42500;           6000 N !

 PHASE B2 %) 2 0.5 0.5 !
   CONSTITUENT B2 : AL,CR,NI,VA : AL,CR,NI,VA: !
  PARAMETER G(B2,AL:AL;0)  298.15  +ZERO;                       6000 N !
  PARAMETER G(B2,CR:CR;0)  298.15  +ZERO;                       6000 N !
  PARAMETER G(B2,NI:NI;0)  298.15  +ZERO;                       6000 N !
  PARAMETER G(B2,VA:VA;0)  298.15  +300;                        6000 N !
  PARAMETER G(B2,AL:VA;0)  298.15  +0.5*ALPHALVA-0.5*LAMBALVA;  6000 N !
  PARAMETER G(B2,VA:AL;0)  298.15  +0.5*ALPHALVA-0.5*LAMBALVA;  6000 N !
  PARAMETER G(B2,CR:VA;0)  298.15  +ZERO;                       6000 N !
  PARAMETER G(B2,VA:CR;0)  298.15  +ZERO;                       6000 N !
  PARAMETER G(B2,NI:VA;0)  298.15  +0.5*ALPHNIVA-0.5*LAMBNIVA;  6000 N !
  PARAMETER G(B2,VA:NI;0)  298.15  +0.5*ALPHNIVA-0.5*LAMBNIVA;  6000 N !
  PARAMETER G(B2,CR:AL;0)  298.15  -2000;                       6000 N !
  PARAMETER G(B2,AL:CR;0)  298.15  -2000;                       6000 N !
  PARAMETER G(B2,NI:AL;0)  298.15  +0.5*ALPHALNI-0.5*LAMBALNI;  6000 N !
  PARAMETER G(B2,AL:NI;0)  298.15  +0.5*ALPHALNI-0.5*LAMBALNI;  6000 N !
  PARAMETER G(B2,NI:CR;0)  298.15  +4000;                       6000 N !
  PARAMETER G(B2,CR:NI;0)  298.15  +4000;                       6000 N !





$------------------------------------------------------------------------------
$ PARAMETERS FOR FCC PHASE
$------------------------------------------------------------------------------
 PHASE FCC_A1 %( 1 1 !
   CONSTITUENT FCC_A1 :AL,CR,NI: !
  PARAMETER G(FCC_A1,AL;0)         298.15  +GHSERAL;            6000 N !
  PARAMETER G(FCC_A1,CR;0)         298.15  +GCRFCC;             6000 N !
  PARAMETER TC(FCC_A1,CR;0)        298.15  -1109.00;            6000 N !
  PARAMETER BMAGN(FCC_A1,CR;0)     298.15  -2.46;               6000 N !
  PARAMETER G(FCC_A1,NI;0)         298.15  +GHSERNI;            6000 N !
  PARAMETER TC(FCC_A1,NI;0)        298.15  +633;                6000 N !
  PARAMETER BMAGN(FCC_A1,NI;0)     298.15  +0.52;               6000 N !
  PARAMETER G(FCC_A1,AL,CR;0)      298.15  -45900+6*T;          6000 N !
  PARAMETER G(FCC_A1,AL,NI;0)      298.15  -162408+16.213*T;    6000 N !
  PARAMETER G(FCC_A1,AL,NI;1)      298.15  +73418-34.914*T;     6000 N !
  PARAMETER G(FCC_A1,AL,NI;2)      298.15  +33471-9.837*T;      6000 N !
  PARAMETER G(FCC_A1,AL,NI;3)      298.15  -30758+10.253*T;     6000 N !
  PARAMETER TC(FCC_A1,AL,NI;0)     298.15  -1112;               6000 N !
  PARAMETER TC(FCC_A1,AL,NI;1)     298.15  +1745;               6000 N !
  PARAMETER G(FCC_A1,CR,NI;0)      298.15  +8030-12.880*T;      6000 N !
  PARAMETER G(FCC_A1,CR,NI;1)      298.15  +33080-16.036*T;     6000 N !
  PARAMETER TC(FCC_A1,CR,NI;0)     298.15  -3605;               6000 N !
  PARAMETER BMAGN(FCC_A1,CR,NI;0)  298.15  -1.91;               6000 N !
  PARAMETER G(FCC_A1,AL,CR,NI;0)   298.15  +30300;              6000 N !

 PHASE  L12_FCC %' 2  0.75  0.25 !
   CONSTITUENT L12_FCC :AL,CR,NI: AL,CR,NI : !
  PARAMETER G(L12_FCC,AL:AL;0)      298.15  +ZERO;              6000 N !
  PARAMETER G(L12_FCC,CR:CR;0)      298.15  +ZERO;              6000 N !
  PARAMETER G(L12_FCC,NI:NI;0)      298.15  +ZERO;              6000 N !
  PARAMETER G(L12_FCC,AL:NI;0)      298.15  +3*U1ALNI;          6000 N !
  PARAMETER G(L12_FCC,NI:AL;0)      298.15  +3*U1ALNI;          6000 N !
  PARAMETER G(L12_FCC,AL:CR;0)      298.15  +3*U1ALCR;          6000 N !
  PARAMETER G(L12_FCC,CR:AL;0)      298.15  +3*U1ALCR;          6000 N !
  PARAMETER G(L12_FCC,CR:NI;0)      298.15  +3*U1CRNI;          6000 N !
  PARAMETER G(L12_FCC,NI:CR;0)      298.15  +3*U1CRNI;          6000 N !

  PARAMETER G(L12_FCC,AL,NI:AL;0)  298.15   +6*U1ALNI;          6000 N !
  PARAMETER G(L12_FCC,AL,NI:NI;0)  298.15   +6*U1ALNI;          6000 N !
  PARAMETER G(L12_FCC,AL,NI:AL;1)  298.15   +3*L1ALNI;          6000 N !
  PARAMETER G(L12_FCC,AL,NI:NI;1)  298.15   +3*L1ALNI;          6000 N !
  PARAMETER G(L12_FCC,AL:AL,NI;0)  298.15   +L0ALNI;            6000 N !
  PARAMETER G(L12_FCC,NI:AL,NI;0)  298.15   +L0ALNI;            6000 N !
  PARAMETER G(L12_FCC,CR:AL,NI;0)  298.15   +L0ALNI;            6000 N !
  PARAMETER G(L12_FCC,AL:AL,NI;1)  298.15   +L1ALNI;            6000 N !
  PARAMETER G(L12_FCC,NI:AL,NI;1)  298.15   +L1ALNI;            6000 N !
  PARAMETER G(L12_FCC,CR:AL,NI;1)  298.15   +L1ALNI;            6000 N !
$
  PARAMETER G(L12_FCC,AL,CR:AL;0)  298.15   +6*U1ALCR;          6000 N !
  PARAMETER G(L12_FCC,AL,CR:CR;0)  298.15   +6*U1ALCR;          6000 N !
  PARAMETER G(L12_FCC,AL,CR:AL;1)  298.15   +3*L1ALCR;          6000 N !
  PARAMETER G(L12_FCC,AL,CR:CR;1)  298.15   +3*L1ALCR;          6000 N !
$
  PARAMETER G(L12_FCC,CR,NI:CR;0)  298.15   +6*U1CRNI;          6000 N !
  PARAMETER G(L12_FCC,CR,NI:NI;0)  298.15   +6*U1CRNI;          6000 N !
  PARAMETER G(L12_FCC,CR,NI:CR;1)  298.15   +3*L1CRNI;          6000 N !
  PARAMETER G(L12_FCC,CR,NI:NI;1)  298.15   +3*L1CRNI;          6000 N !


  PARAMETER G(L12_FCC,AL,CR:NI;0)  298.15   +6*U1ALCR;          6000 N !
  PARAMETER G(L12_FCC,AL,NI:CR;0)  298.15   +6*U1ALNI+9975;     6000 N !
  PARAMETER G(L12_FCC,CR,NI:AL;0)  298.15   +6*U1CRNI+9975;     6000 N !

  PARAMETER G(L12_FCC,AL,CR:NI;1)  298.15   0;                  6000 N !
  PARAMETER G(L12_FCC,AL,NI:CR;1)  298.15   -9975+3*L1ALNI;     6000 N !
  PARAMETER G(L12_FCC,CR,NI:AL;1)  298.15   -9975;              6000 N !

  PARAMETER G(L12_FCC,AL,CR,NI:AL;0)  298.15   -9975;           6000 N !
  PARAMETER G(L12_FCC,AL,CR,NI:CR;0)  298.15   -9975;           6000 N !
  PARAMETER G(L12_FCC,AL,CR,NI:NI;0)  298.15   +39900;          6000 N !

  PHASE SIGMA % 3 10.0 4.0 16.0 !
  CONSTITUENT SIGMA :NI:CR:CR,NI: !
  PARAMETER G(SIGMA,NI:CR:CR;0) 298.15 +10*GHSERNI#+20*GHSERCR#-48000+10.0*T; 6000 N !
  PARAMETER G(SIGMA,NI:CR:NI;0) 298.15 +26*GHSERNI#+4*GHSERCR#-28000+8.0*T; 6000 N !

File: pycalphad_app/database/tdb/AlCuMgZn_AerospaceAlloy.tdb
$=============================================================================
$
$  Al-Cu-Mg-Zn System, alcumgzn.tdb
$  
$  Last updated: 01-07-1997 by H. Liang
$                                             
$  Based on: Al-Mg-Cu[96Chen], Al-Mg-Zn[96Liang], Al-Cu-Zn[96Liang], 
$            Cu-Mg-Zn[96Liang]
$
$  Quaternary: 29 phases
$    6 quaternary phases: Liquid, FCC(Al,Cu), Hcp(Mg,Zn), EPS(Al,Cu,Mg,Zn), 
$                         Sigma(Al,Cu,Zn)2Mg, T(Al,Cu,Zn)49Mg32
$    9 ternary phases:
$        S(Al2MgCu), Q(Al7Mg6Cu3), V(Al5Mg2Cu6)---From Al-Cu-Mg
$        Tao(Al3Zn2Cu5, Gamma(Al,Cu,Zn), Bcc(Al,Cu,Zn),
$        GammaH(Al,Cu,Zn)---From Al-Cu-Zn
$        Phi(Al2Mg5Zn2)  ---From Al-Mg-Zn
$        T1(Cu0.3MgZn1.7)---From Cu-Mg-Zn 
$   14  binary phases: 
$        theta-alcu, Eta-alcu, Zeta-alcu, eps-alcu, delta-alcu 
$        AlMg-beta, AlMg-Gamma, almg-eps, almg-zeta, 
$        Mg7Zn3, MgZn, Mg2Zn3, Mg2Zn11 
$        CuMg2
$  
$  Note: the Gamma phases in Al-Cu and Cu-Zn systems has been changed
$        the tao phase in the Al-Cu-Zn changed too 
$=============================================================================
$
 ELEMENT /-   ELECTRON_GAS              0.0000E+00  0.0000E+00  0.0000E+00!
 ELEMENT VA   VACUUM                    0.0000E+00  0.0000E+00  0.0000E+00!
 ELEMENT AL   FCC_A1                    2.6982E+01  4.5773E+03  2.8322E+01!
 ELEMENT CU   FCC_A1                    6.3546E+01  5.0041E+03  3.3150E+01!
 ELEMENT MG   HCP_A3                    2.4305E+01  4.9980E+03  3.2671E+01!
 ELEMENT ZN   HCP_A3                    6.5380E+01  5.6567E+03  4.1631E+01!

 
 FUNCTION UN_ASS     2.98140E+02  0.0;  3.00000E+02  N !
 FUNCTION GHSERAL    2.98130E+02  -7976.15+137.071542*T-24.3671976*T*LN(T)
     -.001884662*T**2-8.77664E-07*T**3+74092*T**(-1);  7.00000E+02  Y
      -11276.24+223.02695*T-38.5844296*T*LN(T)+.018531982*T**2
     -5.764227E-06*T**3+74092*T**(-1);  9.33600E+02  Y
      -11277.683+188.661987*T-31.748192*T*LN(T)-1.234264E+28*T**(-9);
     2.90000E+03  N !
 FUNCTION GHSERCU    2.98130E+02  -7770.458+130.485403*T-24.112392*T*LN(T)
     -.00265684*T**2+1.29223E-07*T**3+52478*T**(-1);  1.35801E+03  Y
      -13542.33+183.804197*T-31.38*T*LN(T)+3.64643E+29*T**(-9);  
     3.20000E+03  N !
 FUNCTION GHSERMG    2.98130E+02  -8367.34+143.677875*T-26.1849782*T*LN(T)
     +4.858E-04*T**2-1.393669E-06*T**3+78950*T**(-1);  9.23000E+02  Y
      -14130.185+204.718543*T-34.3088*T*LN(T)+1.038192E+28*T**(-9);
     3.00000E+03  N !
 FUNCTION GHSERZN    2.98140E+02  -7285.787+118.470069*T-23.701314*T*LN(T)
   -.001712034*T**2-1.264963E-06*T**3;  6.92680E+02  Y
   -11070.559+172.34566*T-31.38*T*LN(T)+4.70514E+26*T**(-9);
     1.70000E+03  N !
$
 FUNCTION GALLIQ     2.98130E+02  +11005.553-11.840873*T+7.9401E-20*T**7
     +GHSERAL#;  9.33600E+02  Y
      +10481.974-11.252014*T+1.234264E+28*T**(-9)+GHSERAL#;  
     2.90000E+03  N !
 FUNCTION GCULIQ     2.98130E+02  +12964.84-9.510243*T-5.83932E-21*T**7
     +GHSERCU#;  1.35801E+03  Y
      +13495.4-9.920463*T-3.64643E+29*T**(-9)+GHSERCU#; 
      3.20000E+03  N !
 FUNCTION GMGLIQ     2.98130E+02  +8202.24-8.83693*T-8.01759E-20*T**7
     +GHSERMG#;  9.23000E+02  Y
      +8690.32-9.39216*T-1.03819E+28*T**(-9)+GHSERMG#;  3.00000E+03  N !
 FUNCTION GZNLIQ     2.70000E+02  -128.517+108.176926*T-23.701314*T*LN(T)
     -.001712034*T**2-1.264963E-06*T**3-3.58652E-19*T**7;  6.92730E+02  Y
      -3620.474+161.608677*T-31.38*T*LN(T);  2.90000E+03  N !
$
 FUNCTION GBCCAL  2.98150E+02  +10083-4.813*T+GHSERAL#; 6.00000E+03  N !
 FUNCTION GBCCCU  2.98150E+02  +4017-1.255*T+GHSERCU#; 6.00000E+03  N !
 FUNCTION GBCCZN  2.98150E+02  +2886.96-2.5104*T+GHSERZN#;
		  6.00000E+03  N !
 FUNCTION GFCCZN  2.98150E+02  +2969.82-1.56968*T+GHSERZN#;
		  6.00000E+03  N !
 FUNCTION GFCCMG  2.98150E+02  2600-0.9*T+GHSERMG#;
		  6.00000E+03 N !
$
 FUNCTION ALCUK4  2.98150E+02  -48025.3+14.55872*T;   6.00000E+03   N !
 FUNCTION ALCUK5  2.98150E+02  +187178.0+3.02112*T;   6.00000E+03   N !
 FUNCTION ALCUK6  2.98150E+02  +254993.9-8.16271*T;   6.00000E+03   N !
$
 FUNCTION CUZNK4  2.98150E+02  -39470.1+9.43583*T;   6.00000E+03   N !
 FUNCTION CUZNK5  2.98150E+02  +36675.1-5.19593*T;   6.00000E+03   N !
 FUNCTION CUZNK6  2.98150E+02  +90162.6-32.61986*T;   6.00000E+03  N !
$
 FUNCTION CUZNL0  2.98150E+02  -51595.87+13.06392*T;   6.00000E+03   N !
 FUNCTION CUZNL1  2.98150E+02  +7562.13-6.45432*T;   6.00000E+03   N !
 FUNCTION CUZNL2  2.98150E+02  +30743.74-29.91503*T;   6.00000E+03   N !
 FUNCTION CUZNP1  2.98150E+02  -3085;   6.00000E+03   N !
 FUNCTION CUZNP2  2.98150E+02  -CUZNP1#;   6.00000E+03   N !


 TYPE_DEFINITION % SEQ *!
 DEFINE_SYSTEM_DEFAULT SPECIE 2 !
 DEFAULT_COMMAND DEF_SYS_ELEMENT VA !
 
$===========================================================================
$                        quaternary Phases
$===========================================================================
 
 PHASE LIQUID:L %  1  1.0  !
    CONSTITUENT LIQUID:L :AL,CU,MG,ZN :  !
 
   PARAMETER G(LIQUID,AL;0)  2.98130E+02  +GALLIQ#;
			     3.00000E+03  N REF: 0 !
   PARAMETER G(LIQUID,CU;0)  2.98130E+02  +GCULIQ#;
			     3.00000E+03  N REF: 0 !
   PARAMETER G(LIQUID,MG;0)  2.98130E+02  +GMGLIQ#;  
			     3.00000E+03  N REF: 0 !
   PARAMETER G(LIQUID,ZN;0)  2.98130E+02  +GZNLIQ#;  
			     3.00000E+03  N REF: 0 !
   PARAMETER G(LIQUID,AL,CU;0)  2.98150E+02  -66622+8.1*T;   
				6.00000E+03   N  REF: 0 !
   PARAMETER G(LIQUID,AL,CU;1)  2.98150E+02  +46800-90.8*T+10*T*LN(T);
				6.00000E+03   N REF: 0 !
   PARAMETER G(LIQUID,AL,CU;2)  2.98150E+02  -2812;   
				6.00000E+03   N REF: 0 !
   PARAMETER G(LIQUID,AL,MG;0)  2.98150E+02  -11200+9.578*T;   
				6.00000E+03  N REF: 0 !
   PARAMETER G(LIQUID,AL,ZN;0)  2.98150E+02  +10288.0-3.035*T;
				6.00000E+03   N REF: 3 !
   PARAMETER G(LIQUID,AL,ZN;1)  2.98150E+02  -810.0+0.471*T;
				6.00000E+03   N REF: 3 !
   PARAMETER G(LIQUID,CU,MG;0)  2.98150E+02  -35864.5+2.84952*T;
				6.00000E+03   N REF: 0 !
   PARAMETER G(LIQUID,CU,MG;1)  2.98150E+02  -7090.9; 
				6.00000E+03   N REF:  0 !
   PARAMETER G(LIQUID,CU,ZN;0)  2.98150E+02  -40695.54+12.65269*T;
				6.00000E+03   N REF: 4 !
   PARAMETER G(LIQUID,CU,ZN;1)  2.98150E+02  +4402.72-6.55425*T;
				6.00000E+03   N REF: 4 !
   PARAMETER G(LIQUID,CU,ZN;2)  2.98150E+02  +7818.1-3.25416*T;
				6.00000E+03   N REF: 4 !                        
   PARAMETER G(LIQUID,MG,ZN;0) 298.15  -81439.68+518.25*T-64.7144*T*LN(T); 
			       6000.0   N REF: 4 ! 
   PARAMETER G(LIQUID,MG,ZN;1) 298.15  +2627.54+2.93061*T; 
			       6000.0 N REF: 4 ! 
   PARAMETER G(LIQUID,MG,ZN;2) 298.15  -1673.28;   
			       6000.0   N REF:   4 ! 
$ 
   PARAMETER G(LIQUID,AL,CU,MG;0)  3.00000E+02  -16509.79+20*T;  
				   3.00000E+03   N REF: 0 !
   PARAMETER G(LIQUID,AL,CU,MG;1)  3.00000E+02  -81940.75+20*T;  
				   3.00000E+03   N REF: 0 !
   PARAMETER G(LIQUID,AL,CU,MG;2)  3.00000E+02  -33212.4+20*T;  
				   3.00000E+03  N REF: 0 !
$  
   PARAMETER G(LIQUID,AL,CU,ZN;0)  2.98150E+02   5475;
				   6.00000E+03   N REF: 0 !
   PARAMETER G(LIQUID,AL,CU,ZN;1)  2.98150E+02  11615;
				   6.00000E+03   N REF: 0 !
   PARAMETER G(LIQUID,AL,CU,ZN;2)  2.98150E+02  43600;
				   6.00000E+03   N REF: 0 !
$
   PARAMETER G(LIQUID,AL,MG,ZN;0) 298.15 -4094.48;  
				  6000.0  N REF:  0 !
   PARAMETER G(LIQUID,AL,MG,ZN;1) 298.15 -39973.74; 
				  6000.0 N REF:  0 !
   PARAMETER G(LIQUID,AL,MG,ZN;2) 298.15 -11337.52;  
				  6000.0  N REF:  0 !
$ 
   PARAMETER G(LIQUID,CU,MG,ZN;0) 298.15  7000;   
				  6000.0 N REF: 4 !

$----------------------------------------------------------------------

 TYPE_DEFINITION ' GES A_P_D FCC_A1 MAGNETIC  -3.0    2.80000E-01 !

 PHASE FCC_A1  %'  2 1   1 !
    CONSTITUENT FCC_A1  :AL%,CU%,MG,ZN : VA% :  !
 
   PARAMETER G(FCC_A1,AL:VA;0)  2.98130E+02  +GHSERAL#;  
				2.90000E+03  N REF:  0 !
   PARAMETER G(FCC_A1,CU:VA;0)  2.98130E+02  +GHSERCU#;  
				3.20000E+03  N REF:  0 !
   PARAMETER G(FCC_A1,MG:VA;0)  2.98130E+02  +2600-.9*T+GHSERMG#;
				3.00000E+03  N REF: 0 !
   PARAMETER G(FCC_A1,ZN:VA;0)  2.98150E+02  +2969.82-1.56968*T+GHSERZN#;
				6.00000E+03   N REF: 1 !
   PARAMETER G(FCC_A1,AL,CU:VA;0)  2.98150E+02  -53520+2*T;   
				   6.00000E+03  N REF: 0 !
   PARAMETER G(FCC_A1,AL,CU:VA;1)  2.98150E+02  +38590-2*T;   
				   6.00000E+03  N REF: 0 !
   PARAMETER G(FCC_A1,AL,CU:VA;2)  2.98150E+02  1170;   
				   6.00000E+03   N REF:  0 !
   PARAMETER G(FCC_A1,AL,MG:VA;0)  2.98150E+02  +4945.7-1.318*T;
				   6.00000E+03   N REF: 0 !
   PARAMETER G(FCC_A1,AL,MG:VA;1)  2.98150E+02  +1594.4-.973*T;
				   6.00000E+03   N REF: 0 !
   PARAMETER G(FCC_A1,AL,ZN:VA;0)  2.98150E+02  +6656.0+1.615*T;
				   6.00000E+03   N REF: 3 !
   PARAMETER G(FCC_A1,AL,ZN:VA;1)  2.98150E+02  +6793.0-4.982*T;
				   6.00000E+03   N REF: 3 !
   PARAMETER G(FCC_A1,AL,ZN:VA;2)  2.98150E+02  -5352.0+7.261*T;
				   6.00000E+03   N REF: 3 !
   PARAMETER G(FCC_A1,CU,MG:VA;0)  2.98150E+02  -15908.5-1.50875*T;
				   6.00000E+03   N REF: 0 !
   PARAMETER G(FCC_A1,CU,ZN:VA;0)  2.98150E+02  -42803.75+10.02258*T;
				   6.00000E+03   N REF: 4 !
   PARAMETER G(FCC_A1,CU,ZN:VA;1)  2.98150E+02  +2936.39-3.05323*T;
				   6.00000E+03   N REF: 4 !
   PARAMETER G(FCC_A1,CU,ZN:VA;2)  2.98150E+02  +9034.2-5.39314*T;
				   6.00000E+03   N REF: 4 !
   PARAMETER G(FCC_A1,MG,ZN:VA;0)  2.98150E+02  18000; 
				   6000.0        N REF: 4 !
   PARAMETER G(FCC_A1,AL,CU,ZN:VA;0)  2.98150E+02  70000;
				      6.00000E+03   N REF: 0 !
   PARAMETER G(FCC_A1,AL,CU,ZN:VA;1)  2.98150E+02  10000;
				      6.00000E+03   N REF: 0 !
   PARAMETER G(FCC_A1,AL,CU,ZN:VA;2)  2.98150E+02  70000;
				      6.00000E+03   N REF: 0 !
   PARAMETER G(FCC_A1,AL,CU,MG:VA;0)  3.00000E+02  60000;  
				      3.00000E+03  N  REF: 0 !
   PARAMETER G(FCC_A1,AL,MG,ZN:VA;0) 298.15 -20000;  
				     6000.0  N REF:  0 !
   
$----------------------------------------------------------------------

 TYPE_DEFINITION ( GES A_P_D HCP_A3 MAGNETIC  -3.0    2.80000E-01 !
 
 PHASE HCP_A3  %(  2 1   .5 !
    CONSTITUENT HCP_A3  :AL,CU,MG%,ZN : VA% :  !
 
   PARAMETER G(HCP_A3,AL:VA;0)  2.98130E+02  +5481-1.8*T+GHSERAL#;
				2.90000E+03  N REF: 0 !
   PARAMETER G(HCP_A3,CU:VA;0)  2.98130E+02  +600+.2*T+GHSERCU#;
				3.20000E+03  N REF: 0 !
   PARAMETER G(HCP_A3,MG:VA;0)  2.98130E+02  +GHSERMG#;  
				3.00000E+03  N REF:  0 !
   PARAMETER G(HCP_A3,ZN:VA;0)  2.98150E+02  +GHSERZN#;
				6.00000E+03   N REF: 1 !
   PARAMETER G(HCP_A3,AL,MG:VA;0)  2.98150E+02  +4063.4-3.243*T;
				   6.00000E+03   N REF: 0 !
   PARAMETER G(HCP_A3,AL,MG:VA;1)  2.98150E+02  -1642.1;   
				   6.00000E+03   N  REF: 0 !
   PARAMETER G(HCP_A3,AL,ZN:VA;0)  2.98150E+02  +14620;
				   6.00000E+03   N REF: 3 !
   PARAMETER G(HCP_A3,CU,MG:VA;0)  2.98150E+02  10000;   
				   6.00000E+03   N REF:   0 !
   PARAMETER G(HCP_A3,CU,ZN:VA;0)  2.98150E+02  -14432.17-10.7814*T;
				   6.00000E+03   N REF: 4 !
   PARAMETER G(HCP_A3,MG,ZN:VA;0) 298.15  -1600.77+7.62441*T; 
				  6000.0 N REF: 4 !
   PARAMETER G(HCP_A3,MG,ZN:VA;1) 298.15  -3823.03+8.02575*T; 
				  6000.0 N REF: 4 !

$-------------------------------------------------------------------

  PHASE SIGMA  %  2 .66667    .33333 !
    CONSTITUENT SIGMA  :AL,CU,ZN : MG :  !
 
   PARAMETER G(SIGMA,AL:MG;0)  2.98150E+02  +20133.73+6.3946*T
			       +.66667*GALLIQ#+.33333*GMGLIQ#;  
			       3.00000E+03  N REF: 0 !
   PARAMETER G(SIGMA,CU:MG;0)  2.98150E+02  -22194.10+8.1935*T
			       +.66667*GCULIQ#+.33333*GMGLIQ#;  
			       3.00000E+03  N REF: 0 !
   PARAMETER G(SIGMA,ZN:MG;0)  2.98150E+02  -19389.65+13.644*T
			       +.66667*GZNLIQ#+.33333*GMGLIQ#; 
			       3.00000E+03  N REF: 0 ! 
   PARAMETER G(SIGMA,AL,ZN:MG;0) 2.98150E+02  -23927.13;  
				 3.00000E+03  N  REF: 0 !
   PARAMETER G(SIGMA,AL,ZN:MG;1) 2.98150E+02  9335.47;  
				 3.00000E+03  N  REF: 0 !
   PARAMETER G(SIGMA,AL,CU:MG;0)  2.98150E+02  -104975.7+12*T;  
				  3.00000E+03  N  REF: 0 !
   PARAMETER G(SIGMA,AL,CU:MG;1)  2.98150E+02  -17279.4;  
				  3.00000E+03  N REF: 0 !
   PARAMETER G(SIGMA,CU,ZN:MG;0)  2.98150E+02  -18333.3;
				  3.00000E+03 N REF: 0 !
   PARAMETER G(SIGMA,CU,ZN:MG;1)  2.98150E+02  3333.3;
				  3.00000E+03 N REF: 0 !

$----------------------------------------------------------------

 PHASE T  %  2 .605   .395 !
    CONSTITUENT T  :AL,CU,ZN : MG :  !
 
   PARAMETER G(T,AL:MG;0)  2.98150E+02  -10910.836+8.71*T
			   +.605*GALLIQ#+.395*GMGLIQ#;  
			   3.00000E+03  N REF: 0 !
   PARAMETER G(T,CU:MG;0)  2.98150E+02  -20590.836+8.71*T
			   +.605*GCULIQ#+.395*GMGLIQ#;  
			   3.00000E+03  N REF: 0 !
   PARAMETER G(T,ZN:MG;0)  2.98150E+02  -15733.501+12.6746*T
			   +.605*GZNLIQ#+.395*GMGLIQ#;  
			   3.00000E+03  N REF: 0 !
   PARAMETER G(T,AL,CU:MG;0)  2.98150E+02  -27638.95+22*T;  
			      3.00000E+03  N  REF: 0 !
   PARAMETER G(T,AL,CU:MG;1)  2.98150E+02  -17262.5;  
			      3.00000E+03  N REF:   0 !
   PARAMETER G(T,AL,ZN:MG;0)  2.98150E+02  -25696.19+25*T;  
			      3.00000E+03  N  REF: 0 !
   PARAMETER G(T,AL,ZN:MG;1)  2.98150E+02  9153.84;  
			      3.00000E+03  N REF:   0 !
$----------------------------------------------------------------- 

 PHASE EPS  %  2 1   1 !
    CONSTITUENT EPS  :AL,CU,MG,ZN : VA :  !

   PARAMETER G(EPS,AL:VA;0)  2.98150E+02   5481-1.8*T+GHSERAL#;
			     6.00000E+03 N REF: 0 !
   PARAMETER G(EPS,CU:VA;0)  2.98150E+02  +GHSERCU#+10;
			     6.00000E+03 N REF: 0 !
   PARAMETER G(EPS,MG:VA;0)  2.98150E+02  +10+GFCCMG#;     
			     6.00000E+03 N REF: 0 !
   PARAMETER G(EPS,ZN:VA;0)  2.98150E+02  +GFCCZN#;
			     6.00000E+03   N REF: 0 !
   PARAMETER G(EPS,CU,MG:VA;0) 2.98150E+02  70000; 
			       6.00000E+03 N REF: 3 !
   PARAMETER G(EPS,CU,ZN:VA;0)  2.98150E+02  -35433.3+5.24516*T;
				6.00000E+03   N REF: 4 !
   PARAMETER G(EPS,CU,ZN:VA;1)  2.98150E+02  +25276.81-9.96989*T;
				6.00000E+03   N REF: 4 !
   PARAMETER G(EPS,AL,ZN:VA;0)  2.98150E+02   10000;
				6.00000E+03   N REF: 0 !
   PARAMETER G(EPS,AL,CU:VA;0)  2.98150E+02  -50000;
				6.00000E+03   N REF: 0 !
   PARAMETER G(EPS,AL,CU,ZN:VA;0)  2.98150E+02    62500;
				   6.00000E+03   N REF: 0 !
   PARAMETER G(EPS,AL,CU,ZN:VA;1)  2.98150E+02  -218000;
				   6.00000E+03   N REF: 0 !
   PARAMETER G(EPS,AL,CU,ZN:VA;2)  2.98150E+02    38500;
				   6.00000E+03   N REF: 0 !
 
 
$========================================================================
$                Ternary Intermetallic Phases
$========================================================================


 TYPE_DEFINITION & GES A_P_D BCC_A2 MAGNETIC  -1.0    4.00000E-01 !
 
  PHASE BCC_A2  %  2 1   3 !
    CONSTITUENT BCC_A2  :AL,CU,ZN : VA% :  !

   PARAMETER G(BCC_A2,AL:VA;0)  2.98150E+02  +10083-4.813*T+GHSERAL#;
				6.00000E+03   N REF: 1 !
   PARAMETER G(BCC_A2,CU:VA;0)  2.98150E+02  +4017-1.255*T+GHSERCU#;
				6.00000E+03   N REF: 1 !
   PARAMETER G(BCC_A2,ZN:VA;0)  2.98150E+02  +2886.96-2.5104*T+GHSERZN#;
				6.00000E+03   N REF: 1 !
   PARAMETER G(BCC_A2,AL,CU:VA;0)  2.98150E+02  -73554+4*T;
				   6.00000E+03   N REF: 2 !
   PARAMETER G(BCC_A2,AL,CU:VA;1)  2.98150E+02  +51500-11.84*T;
				   6.00000E+03   N REF: 2 !
   PARAMETER G(BCC_A2,CU,ZN:VA;0)  2.98150E+02  +CUZNL0#;
				   6.00000E+03   N REF: 4 !
   PARAMETER G(BCC_A2,CU,ZN:VA;1)  2.98150E+02  +CUZNL1#;
				   6.00000E+03   N REF: 4 !
   PARAMETER G(BCC_A2,CU,ZN:VA;2)  2.98150E+02  +CUZNL2#;
				   6.00000E+03   N REF: 4 !
   PARAMETER G(BCC_A2,AL,ZN:VA;0)  2.98150E+02   20000;
				   6.00000E+03  N REF: 0 !
   PARAMETER G(BCC_A2,AL,CU,ZN:VA;0)  2.98150E+02  -10000;
				      6.00000E+03  N REF: 0 !
   PARAMETER G(BCC_A2,AL,CU,ZN:VA;1)  2.98150E+02  -30000+20*T;
				      6.00000E+03  N REF: 0 !
   PARAMETER G(BCC_A2,AL,CU,ZN:VA;2)  2.98150E+02  -10000;
				      6.00000E+03  N REF: 0 !

$------------------------------------------------------------------
 
PHASE GAMMA  %  2 1   1 !
    CONSTITUENT GAMMA  :AL,CU,ZN : VA :  !

   PARAMETER G(GAMMA,AL:VA;0)  2.98150E+02  +GHSERAL#+10.0;   
			       6.00000E+03  N  REF: 0 !
   PARAMETER G(GAMMA,CU:VA;0)  2.98150E+02  +GHSERCU#+10.0;   
			       6.00000E+03  N  REF: 0 !
   PARAMETER G(GAMMA,ZN:VA;0)  2.98150E+02  +GHSERZN#+10.0;   
			       6.00000E+03  N  REF: 0 !
   PARAMETER G(GAMMA,AL,ZN:VA;0)  2.98150E+02  75000;
				  6.00000E+03  N REF: 0 !
   PARAMETER G(GAMMA,AL,CU:VA;0)  2.98150E+02  +ALCUK4#;
				  6.00000E+03  N REF: 0 !
   PARAMETER G(GAMMA,AL,CU:VA;1)  2.98150E+02  +ALCUK5#;
				  6.00000E+03  N REF: 0 !
   PARAMETER G(GAMMA,AL,CU:VA;2)  2.98150E+02  +ALCUK6#;
				  6.00000E+03  N REF: 0 !
   PARAMETER G(GAMMA,CU,ZN:VA;0)  2.98150E+02  +CUZNK4#;
				  6.00000E+03  N REF: 0 !
   PARAMETER G(GAMMA,CU,ZN:VA;1)  2.98150E+02  +CUZNK5#;
				  6.00000E+03  N REF: 0 !
   PARAMETER G(GAMMA,CU,ZN:VA;2)  2.98150E+02  +CUZNK6#;
				  6.00000E+03  N REF: 0 !
   PARAMETER G(GAMMA,AL,CU,ZN:VA;0)  2.98150E+02   250000;
				     6.00000E+03  N REF: 0 !
   PARAMETER G(GAMMA,AL,CU,ZN:VA;1)  2.98150E+02  -443000-25*T;
				     6.00000E+03  N REF: 0 !
   PARAMETER G(GAMMA,AL,CU,ZN:VA;2)  2.98150E+02    20000;
				     6.00000E+03  N REF: 0 !

$-------------------------------------------------------------------

PHASE GAMMA_H  %  3 4   1   8 !
    CONSTITUENT GAMMA_H  :AL,ZN : AL,CU,ZN : CU :  !
 
   PARAMETER G(GAMMA_H,AL:AL:CU;0)  2.98150E+02    -219258-45.5*T
				    +5*GHSERAL#+8*GHSERCU#; 
				    6.00000E+03 N REF: 1 !
   PARAMETER G(GAMMA_H,ZN:AL:CU;0)  2.98150E+02     -20000-130*T
				    +GHSERAL#+4*GHSERZN#+8*GHSERCU#;
				    6.00000E+03 N REF: 0 !
   PARAMETER G(GAMMA_H,AL:CU:CU;0)  2.98150E+02     -200460-58.5*T
				    +4*GHSERAL#+9*GHSERCU#; 
				    6.00000E+03 N REF: 1 !
   PARAMETER G(GAMMA_H,ZN:CU:CU;0)  2.98150E+02     -78000-65*T
				    +4*GHSERZN#+9*GHSERCU#; 
				    6.00000E+03 N REF: 0 !
   PARAMETER G(GAMMA_H,AL:ZN:CU;0)  2.98150E+02     -123500-130*T
				    +4*GHSERAL#+GHSERZN#+8*GHSERCU#;
				    6.00000E+03 N REF: 0 !
   PARAMETER G(GAMMA_H,ZN:ZN:CU;0)  2.98150E+02     -91000-65*T
				    +5*GHSERZN#+8*GHSERCU#; 
				    6.00000E+03 N REF: 0 !

$--------------------------------------------------------------------

 PHASE Q  %  3 .4375   .375   .1875 !
    CONSTITUENT Q  :AL : MG : CU :  !
 
   PARAMETER G(Q,AL:MG:CU;0)  2.98000E+02  -23657.9+10.6*T
   +.4375*GALLIQ#+.375*GMGLIQ#+.1875*GCULIQ#;  3.00000E+03  N REF: 0 !
 
$---------------------------------------------------------------------
 
 PHASE S  %  3 .5   .25   .25 !
    CONSTITUENT S  :AL : MG : CU :  !
 
   PARAMETER G(S,AL:MG:CU;0)  2.98000E+02  -27344.5+12*T
     +.5*GALLIQ#+.25*GCULIQ#+.25*GMGLIQ#;  3.00000E+03  N REF: 0 !
 
$--------------------------------------------------------------------
 
 PHASE V  %  3 .38461   .15385   .46154 !
    CONSTITUENT V  :AL : MG : CU :  !
 
   PARAMETER G(V,AL:MG:CU;0)  2.98000E+02  -33303.32+11*T
	     +.38461*GALLIQ#+.15385*GMGLIQ#+.46154*GCULIQ#;  
			      3.00000E+03  N REF: 0 !
$---------------------------------------------------------------------

 PHASE PHI  %  3  2  5  2 !
    CONSTITUENT PHI  :AL : MG : ZN :  !

  PARAMETER G(PHI,AL:MG:ZN;0)    298.15  -169985.46+136.8*T
	+2*GALLIQ#+5*GMGLIQ#+2*GZNLIQ#;  6000.0 N REF: 0 !
 
$---------------------------------------------------------------------

PHASE TAO  %  4  1   4    4   1 !
    CONSTITUENT TAO  :AL,CU : AL : CU : ZN:  !

 PARAMETER G(TAO,AL:AL:CU:ZN;0) 2.98150E+02 -368317.4+230*T
		 +5*GALLIQ#+4*GCULIQ#+GZNLIQ#;  
			     6.00000E+03  N REF: 0 !
 PARAMETER G(TAO,CU:AL:CU:ZN;0) 2.98150E+02 -325713.2+118*T
		 +4*GALLIQ#+5*GCULIQ#+GZNLIQ#;
			     6.00000E+03  N REF: 0 !
 PARAMETER G(TAO,AL,CU:AL:CU:ZN;0)  2.98150E+02  212280.2-300*T;  
			     6.00000E+03  N REF: 0 !

$----------------------------------------------------------------------

PHASE T1  %  3 .3  1  1.7 !
    CONSTITUENT T1  :CU : MG : ZN :  !
 
  PARAMETER G(T1,CU:MG:ZN;0) 298.15 -44500+2.5*T+0.3*GHSERCU#+GHSERMG#
	       +1.7*GHSERZN#; 6000.0  N REF: 0 !


$====================================================================== 
$              Binary Intermetallic Phases
$======================================================================

  
 PHASE ALCU_THETA  %  2 .66667   .33333 !
    CONSTITUENT ALCU_THETA  :AL : AL,CU :  !
 
   PARAMETER G(ALCU_THETA,AL:AL;0)  2.98150E+02  +GBCCAL#;   
				    6.00000E+03   N  REF: 0 !
   PARAMETER G(ALCU_THETA,AL:CU;0)  2.98150E+02  -15802+2.25*T
	      +.66667*GHSERAL#+.33333*GHSERCU#;  6.00000E+03  N REF: 0 !
   PARAMETER G(ALCU_THETA,AL:AL,CU;0)  2.98150E+02  737;   
				       6.00000E+03   N  REF: 0 !
 
$---------------------------------------------------------------------

 PHASE ALCU_DELTA  %  2 .4   .6 !
    CONSTITUENT ALCU_DELTA  :AL : CU :  !
 
   PARAMETER G(ALCU_DELTA,AL:CU;0)  2.98150E+02  -21340+.6*T
	      +.4*GHSERAL#+.6*GHSERCU#;   6.00000E+03   N REF: 0 !
 
$---------------------------------------------------------------------
 
 PHASE ALCU_EPS  %  2 .5   .5 !
    CONSTITUENT ALCU_EPS  :AL,CU : CU :  !
 
   PARAMETER G(ALCU_EPS,AL:CU;0)  2.98150E+02  -18488+.6*T
	      +.5*GHSERAL#+.5*GHSERCU#;   6.00000E+03   N REF: 0 !
   PARAMETER G(ALCU_EPS,CU:CU;0)  2.98150E+02  +GBCCCU#;   
				  6.00000E+03  N REF: 0 !
   PARAMETER G(ALCU_EPS,AL,CU:CU;0)  2.98150E+02  +3800-12*T;
				     6.00000E+03   N REF: 0 !
   PARAMETER G(ALCU_EPS,AL,CU:CU;1)  2.98150E+02  -36000;   
				     6.00000E+03   N REF: 0 !
 
$---------------------------------------------------------------------
 
 PHASE ALCU_ETA  %  2 .5   .5 !
    CONSTITUENT ALCU_ETA  :AL,CU : CU :  !
 
   PARAMETER G(ALCU_ETA,AL:CU;0)  2.98150E+02  -20280+1.57*T
	      +.5*GHSERAL#+.5*GHSERCU#;   6.00000E+03   N REF: 0 !
   PARAMETER G(ALCU_ETA,CU:CU;0)  2.98150E+02  +GBCCCU#;   
				  6.00000E+03   N  REF: 0 !
   PARAMETER G(ALCU_ETA,AL,CU:CU;0)  2.98150E+02  -12870-10*T;   
				     6.00000E+03   N REF: 0 !

$--------------------------------------------------------------------
  
 PHASE ALCU_ZETA  %  2 .45   .55 !
    CONSTITUENT ALCU_ZETA  :AL : CU :  !
 
   PARAMETER G(ALCU_ZETA,AL:CU;0)  2.98150E+02  -21000+.9*T
	      +.45*GHSERAL#+.55*GHSERCU#;   6.00000E+03   N REF: 0 !
 
$---------------------------------------------------------------------

 PHASE ALMG_BETA  %  2 .615   .385 !
    CONSTITUENT ALMG_BETA  :AL : MG :  !
 
   PARAMETER G(ALMG_BETA,AL:MG;0)  2.98150E+02  -1451.1-1.907*T
	      +.615*GHSERAL#+.385*GHSERMG#;   6.00000E+03   N REF: 0 !
 
$---------------------------------------------------------------------
 
 PHASE ALMG_EPSILON  %  2 .56   .44 !
    CONSTITUENT ALMG_EPSILON  :AL : MG :  !
 
   PARAMETER G(ALMG_EPSILON,AL:MG;0)  2.98150E+02  -768.6-3.119*T
	       +.56*GHSERAL#+.44*GHSERMG#;   6.00000E+03   N REF: 0 !

$---------------------------------------------------------------------- 
 
 PHASE ALMG_GAMMA  %  3 .4483   .1379   .4138 !
    CONSTITUENT ALMG_GAMMA  :MG : AL,MG : AL,MG :  !
 
   PARAMETER G(ALMG_GAMMA,MG:AL:AL;0)  2.98150E+02  -1270-1.75*T
	   +.5517*GHSERAL#+.4483*GHSERMG#;  6.00000E+03   N REF: 0 !
   PARAMETER G(ALMG_GAMMA,MG:MG:AL;0)  2.98150E+02  -2441.4+.219*T
	   +.4138*GHSERAL#+.5862*GHSERMG#;   6.00000E+03   N REF: 0 !
   PARAMETER G(ALMG_GAMMA,MG:AL:MG;0)  2.98150E+02  +1279.6+1.1606*T
	   +.1379*GHSERAL#+.8621*GHSERMG#;   6.00000E+03   N REF: 0 !
   PARAMETER G(ALMG_GAMMA,MG:MG:MG;0)  2.98150E+02  +5000+GHSERMG#;
	   6.00000E+03   N REF: 0 !

$---------------------------------------------------------------------- 
$ 
 PHASE ALMG_ZETA  %  2 .525   .475 !
    CONSTITUENT ALMG_ZETA  :AL : MG :  !
 
   PARAMETER G(ALMG_ZETA,AL:MG;0)  2.98150E+02  -837.8-3.163*T
	    +.525*GHSERAL#+.475*GHSERMG#;   6.00000E+03   N REF: 0 !
 
$----------------------------------------------------------------------
$
 PHASE CUMG2  %  2 .33333   .66667 !
    CONSTITUENT CUMG2  :CU : MG :  !
 
   PARAMETER G(CUMG2,CU:MG;0)  2.98150E+02  -9648.1+0.53534*T
     +0.33333*GHSERCU#+0.66666*GHSERMG#;   6.00000E+03   N REF: 0 !
 
$----------------------------------------------------------------------
$
 PHASE MG2ZN11  %  2 .153846   .846154 !
    CONSTITUENT MG2ZN11  :MG : ZN :  !
 
  PARAMETER G(MG2ZN11,MG:ZN;0)  298.15  -5823.05+1.94323*T
  +0.153846154*GHSERMG#+0.846153846*GHSERZN#;   6000.0   N REF: 4 !
$
$-----------------------------------------------------------------------
$
 PHASE MG2ZN3  %  2 .4   .6 !
    CONSTITUENT MG2ZN3  :MG : ZN :  !
 
  PARAMETER G(MG2ZN3,MG:ZN;0)  298.15  -11014.5+3.67151*T+0.4*GHSERMG#
			       +0.6*GHSERZN#;   6000.0   N REF: 4 !
$
$-----------------------------------------------------------------------
$
 PHASE MG7ZN3  %  2 .71831   .28169 !
    CONSTITUENT MG7ZN3  :MG : ZN :  !
 
  PARAMETER G(MG7ZN3,MG:ZN;0)  298.15  -4814.11+T+0.71831*GHSERMG#
			       +0.28169*GHSERZN#;   6000.0   N REF: 4 !
$
$-----------------------------------------------------------------------
$
 PHASE MGZN  %  2 .48   .52 !
    CONSTITUENT MGZN  :MG : ZN :  !
 
  PARAMETER G(MGZN,MG:ZN;0)  298.15  -9590.44+3.19681*T+0.48*GHSERMG#
			     +0.52*GHSERZN#;   6000.0   N REF: 4 !
$
 
$========================================================================
 
 REFERENCE LIST
 
      NUMBER   SOURCE
	
	0. 91[Din]  'S.G.T.E., solution data-base (1991), unaries'
	1. Al-Mg[93Zuo]  Y. Zuo and Y.A. Chang, CALPHAD, 
			 17, 2, 1993, P161.
	2. Cu-Mg[93Zuo]  Y. Zuo and Y. A. Chang, Z. Metallkd., 
			 84, 10, 1993, P662.
	3. Al-Cu[93Sau]  N. Saunders, private communication, 1993. 
	4. Al-Zn[94Che] S.L. Chen and Y. A. Chang, CALPHAD, 1994, 
	5. Cu-Zn[93spe] P.J. Spencer, Journal of Phase Equilibria, 
			1993,14,p432.
	6. Mg-Zn[92Aga] R. Agarwal et al,Z. Metallkd., 83, 1992, p216.


$===========================================================================

File: pycalphad_app/database/tdb/AlFe_Fries.tdb

$ Database file written 2008-9-24
$
$ Including 4 BCC versions (all based on same optimized parameters)
$ 1. using option B and no Va                (phases BCC_A2 and BCC_4SL)
$ 2. using option B and Va                   (phases A2_VA and BCC_VA)
$ 3. not using option B and no Va            (phases A2_NOB and BCC_NOB)
$ 4. not using option B and only B2 ordering (phases A2_B2 and B2_BCC)
$ Versions 1 and 3 are identical, version 2 give identical results.
$ Each version require different sets of BCC phases as noted.
$
$ Option B requires Thermo-Calc version S.
$
$ The BCC variants A2_B2, A2_NOB, A2_VA, BCC_NOB, BCC_VA B2_BCC are 
$ automatically rejected.  
$
$ You can manually select the relevant BCC phases as follows:
$ To use option B version use the default phases BCC_A2 and BCC_4SL
$ To not use option B 
$         reject phase BCC_A2 and BCC_4SL and restore phase A2_NOB and BCC_NOB
$ To use option B and Va
$         reject phase BCC_A2 and BCC_4SL and restore phase A2_VA and BCC_VA
$ To use 2 sublattice version 
$         reject phase BCC_A2 and BCC_4SL and restore phase A2_B2 and B2_BCC

 ELEMENT /-   ELECTRON_GAS              0.0000E+00  0.0000E+00  0.0000E+00!
 ELEMENT VA   VACUUM                    0.0000E+00  0.0000E+00  0.0000E+00!
 ELEMENT AL   FCC_A1                    2.6982E+01  4.5773E+03  2.8322E+01!
 ELEMENT FE   BCC_A2                    5.5847E+01  4.4890E+03  2.7280E+01!
 
 FUNCTION GHSERAL   298.15 -7976.15+137.093038*T-24.3671976*T*LN(T)
     -.001884662*T**2-8.77664E-07*T**3+74092*T**(-1);  7.00000E+02  Y
      -11276.24+223.048446*T-38.5844296*T*LN(T)+.018531982*T**2
     -5.764227E-06*T**3+74092*T**(-1);  9.33470E+02  Y
      -11278.378+188.684153*T-31.748192*T*LN(T)-1.230524E+28*T**(-9);  
     2.90000E+03  N !
 FUNCTION GALLIQ    298.15 +11005.029-11.841867*T+7.934E-20*T**7
     +GHSERAL#;  9.33470E+02  Y
      +10482.382-11.253974*T+1.231E+28*T**(-9)+GHSERAL#; 6000  N !
 FUNCTION GALBCC    298.15 +10083-4.813*T+GHSERAL#;  6000   N      !
 FUNCTION GHSERFE   298.15 +1225.7+124.134*T-23.5143*T*LN(T)
     -.00439752*T**2-5.8927E-08*T**3+77359*T**(-1);  1.81100E+03  Y
      -25383.581+299.31255*T-46*T*LN(T)+2.29603E+31*T**(-9); 6000  N   !
 FUNCTION GFELIQ    298.15 +12040.17-6.55843*T-3.6751551E-21*T**7
     +GHSERFE#;  1.81100E+03  Y
      -10839.7+291.302*T-46*T*LN(T); 6000  N !
 FUNCTION GFEFCC    298.15 -1462.4+8.282*T-1.15*T*LN(T)+6.4E-04*T**2
     +GHSERFE#;  1.81100E+03  Y
      -27097.396+300.25256*T-46*T*LN(T)+2.78854E+31*T**(-9); 6000  N      !
 FUNCTION LFALFE0   298.15 -104700+30.65*T;  6000   N !
 FUNCTION LFALFE1   298.15 +30000-7*T;  6000   N !
 FUNCTION LFALFE2   298.15 +32200-17*T;  6000   N !
 FUNCTION UFALFE    298.15 -4000+T;  6000   N !
 FUNCTION GAL3FE    298.15 +3*UFALFE#+9000;  6000   N !
 FUNCTION GAL2FE2   298.15 +4*UFALFE#;  6000   N !
 FUNCTION GALFE3    298.15 +3*UFALFE#-3500;  6000   N !
 FUNCTION SFALFE    298.15 +UFALFE#;  6000   N !
 FUNCTION UBALFE1   298.15 -4023-1.14*T;  6000   N !
 FUNCTION UBALFE2   298.15 -1973-2*T;  6000   N !
 FUNCTION GD03ALFE  298.15 +2*UBALFE1#+UBALFE2#+3900;       6000   N !
 FUNCTION GB2ALFE   298.15 +4*UBALFE1#;  6000   N !
 FUNCTION GB32ALFE  298.15 +2*UBALFE1#+2*UBALFE2#;  6000   N !
 FUNCTION GD03FEAL  298.15 +2*UBALFE1#+UBALFE2#-70+0.5*T; 6000   N !
 FUNCTION BMALFE    298.15 -1.36; 6000 N !
 FUNCTION BLALFE0   298.15 -0.3; 6000 N !
 FUNCTION BLALFE1   298.15 -0.8; 6000 N !
 FUNCTION BLALFE2   298.15 0.2; 6000 N !
 FUNCTION ZERO      298.15 0.0; 6000.00  N !
 FUNCTION UN_ASS    298.15 0.0 ;  3.00000E+02  N !
 
 TYPE_DEFINITION % SEQ *!
 DEFINE_SYSTEM_DEFAULT ELEMENT 2 !
 DEFAULT_COMMAND DEF_SYS_ELEMENT VA /- !
 DEFAULT_COMMAND REJECT_PHASE A2_B2 A2_VA A2_NOB BCC_VA B2_BCC BCC_NOB ! 


 PHASE LIQUID %  1  1.0  !
    CONSTITUENT LIQUID :AL,FE :  !

   PARAMETER G(LIQUID,AL;0) 298.15 +GALLIQ#;  6000   N 91Din !
   PARAMETER G(LIQUID,FE;0) 298.15 +GFELIQ#;  6000   N 91Din !
   PARAMETER G(LIQUID,AL,FE;0) 298.15 -88090+19.8*T;  6000     N 08Sun !
   PARAMETER G(LIQUID,AL,FE;1) 298.15 -3800+3*T;  6000   N   08Sun !
   PARAMETER G(LIQUID,AL,FE;2) 298.15 -2000;  6000   N 08Sun !


 TYPE_DEFINITION F GES A_P_D FCC_A1 MAGNETIC  -3.0    2.80000E-01 !
 PHASE FCC_A1  %F  2 1   1 !
    CONSTITUENT FCC_A1  :AL,FE : VA :  !

   PARAMETER G(FCC_A1,AL:VA;0) 298.15 +GHSERAL#;  6000   N   91Din !
   PARAMETER G(FCC_A1,FE:VA;0) 298.15 +GFEFCC#;  6000   N   91Din !
   PARAMETER TC(FCC_A1,FE:VA;0) 298.15 -201;  6000   N 91Din !
   PARAMETER BMAGN(FCC_A1,FE:VA;0) 298.15 -2.1;  6000   N   91Din !
   PARAMETER G(FCC_A1,AL,FE:VA;0) 298.15 +LFALFE0#;  6000   N   08Sun !
   PARAMETER G(FCC_A1,AL,FE:VA;1) 298.15 +LFALFE1#;  6000   N   08Sun !
   PARAMETER G(FCC_A1,AL,FE:VA;2) 298.15 +LFALFE2#;  6000   N   08Sun !


 TYPE_DEFINITION B GES A_P_D BCC_A2 MAGNETIC  -1.0    4.00000E-01 !
 PHASE BCC_A2  %B  2 1   3 !
    CONSTITUENT BCC_A2  :AL,FE : VA :  !

   PARAMETER G(BCC_A2,AL:VA;0) 298.15 +GALBCC#;  2.90000E+03  N 91Din !
   PARAMETER G(BCC_A2,FE:VA;0) 298.15 +GHSERFE#;  6000   N   91Din !
   PARAMETER TC(BCC_A2,FE:VA;0) 298.15 1043;  6000   N 91Din !
   PARAMETER BMAGN(BCC_A2,FE:VA;0) 298.15 2.22;  6000   N   91Din !
   PARAMETER G(BCC_A2,AL,FE:VA;0) 298.15 -122960+32*T;  6000     N 93Sei !
   PARAMETER G(BCC_A2,AL,FE:VA;1) 298.15 2945.2;  6000   N   93Sei !
   PARAMETER TC(BCC_A2,AL,FE:VA;0) 298.15 -438;  6000   N   08Sun !
   PARAMETER TC(BCC_A2,AL,FE:VA;1) 298.15 -1720;  6000   N  08Sun !


 PHASE A2_B2  %B  2 1   3 !
    CONSTITUENT A2_B2  :AL,FE : VA :  !

   PARAMETER G(A2_B2,AL:VA;0) 298.15 +GALBCC#;  2.90000E+03  N 91Din !
   PARAMETER G(A2_B2,FE:VA;0) 298.15 +GHSERFE#;  6000   N   91Din !
   PARAMETER TC(A2_B2,FE:VA;0) 298.15 1043;  6000   N 91Din !
   PARAMETER BMAGN(A2_B2,FE:VA;0) 298.15 2.22;  6000   N   91Din !
   PARAMETER G(A2_B2,AL,FE:VA;0) 298.15 -122960+32*T;  6000     N 93Sei !
   PARAMETER G(A2_B2,AL,FE:VA;1) 298.15 2945.2;  6000   N   93Sei !
   PARAMETER TC(A2_B2,AL,FE:VA;0) 298.15 -438;  6000   N   08Sun !
   PARAMETER TC(A2_B2,AL,FE:VA;1) 298.15 -1720;  6000   N  08Sun !


 PHASE A2_NOB  %B  2 1   3 !
    CONSTITUENT A2_NOB  :AL,FE : VA :  !

   PARAMETER G(A2_NOB,AL:VA;0) 298.15 +GALBCC#;  2.90000E+03  N 91Din !
   PARAMETER G(A2_NOB,FE:VA;0) 298.15 +GHSERFE#;  6000   N   91Din !
   PARAMETER TC(A2_NOB,FE:VA;0) 298.15 1043;  6000   N 91Din !
   PARAMETER BMAGN(A2_NOB,FE:VA;0) 298.15 2.22;  6000   N   91Din !
   PARAMETER G(A2_NOB,AL,FE:VA;0) 298.15 -122960+32*T;  6000     N 93Sei !
   PARAMETER G(A2_NOB,AL,FE:VA;1) 298.15 2945.2;  6000   N   93Sei !
   PARAMETER TC(A2_NOB,AL,FE:VA;0) 298.15 -438;  6000   N   08Sun !
   PARAMETER TC(A2_NOB,AL,FE:VA;1) 298.15 -1720;  6000   N  08Sun !


 PHASE A2_VA  %B  2 1   3 !
    CONSTITUENT A2_VA  :AL,FE,VA : VA :  !

   PARAMETER G(A2_VA,AL:VA;0) 298.15 +GALBCC#;  2.90000E+03  N 91Din !
   PARAMETER G(A2_VA,FE:VA;0) 298.15 +GHSERFE#;  6000   N   91Din !
   PARAMETER TC(A2_VA,FE:VA;0) 298.15 1043;  6000   N 91Din !
   PARAMETER BMAGN(A2_VA,FE:VA;0) 298.15 2.22;  6000   N   91Din !
   PARAMETER G(A2_VA,VA:VA;0) 298.15 +30*T;  6000   N   08Sun !
   PARAMETER G(A2_VA,AL,FE:VA;0) 298.15 -122960+32*T;  6000     N 93Sei !
   PARAMETER G(A2_VA,AL,FE:VA;1) 298.15 2945.2;  6000   N   93Sei !
   PARAMETER G(A2_VA,AL,VA:VA;0) 298.15 46912;  6000   N   08Sun !
   PARAMETER G(A2_VA,FE,VA:VA;0) 298.15 150000;  6000   N   08Sun !
   PARAMETER TC(A2_VA,AL,FE:VA;0) 298.15 -438;  6000   N   08Sun !
   PARAMETER TC(A2_VA,AL,FE:VA;1) 298.15 -1720;  6000   N  08Sun !


 PHASE AL13FE4  %  3 .6275   .235   .1375 !
    CONSTITUENT AL13FE4  :AL : FE : AL,VA :  !

   PARAMETER G(AL13FE4,AL:FE:AL;0) 298.15 -30680+7.4*T+.765*GHSERAL#
  +.235*GHSERFE#;  6000   N 08Sun !
   PARAMETER G(AL13FE4,AL:FE:VA;0) 298.15 -28100+7.4*T+.6275*GHSERAL#
  +.235*GHSERFE#;  6000   N 08Sun !


 PHASE AL2FE  %  2 2   1 !
    CONSTITUENT AL2FE  :AL : FE :  !

   PARAMETER G(AL2FE,AL:FE;0) 298.15 -104000+23*T+2*GHSERAL#+GHSERFE#;
    6000   N 08Sun !


 PHASE AL5FE2  %  2 5   2 !
    CONSTITUENT AL5FE2  :AL : FE :  !

   PARAMETER G(AL5FE2,AL:FE;0) 298.15 -235600+54*T+5*GHSERAL#
  +2*GHSERFE#;  6000   N 08Sun !


 PHASE AL8FE5_D82  %  2 8   5 !
    CONSTITUENT AL8FE5_D82  :AL,FE : AL,FE :  !

   PARAMETER G(AL8FE5_D82,AL:AL;0) 298.15 +13*GALBCC#;  6000     N 08Sun !
   PARAMETER G(AL8FE5_D82,FE:AL;0) 298.15 +200000+36*T+5*GALBCC#
  +8*GHSERFE#;  6000   N 08Sun !
   PARAMETER G(AL8FE5_D82,AL:FE;0) 298.15 -394000+36*T+8*GALBCC#
  +5*GHSERFE#;  6000   N 08Sun !
   PARAMETER G(AL8FE5_D82,FE:FE;0) 298.15 +13*GHSERFE#+13000; 6000   N 08Sun !
   PARAMETER G(AL8FE5_D82,AL:AL,FE;0) 298.15 -100000;    6000   N 08Sun !
   PARAMETER G(AL8FE5_D82,AL,FE:FE;0) 298.15 -174000;    6000   N 08Sun !


$ THIS PHASE HAS A DISORDERED CONTRIBUTION FROM BCC_A2
$ THIS PHASE USE OPTION B
 TYPE_DEFINITION X GES A_P_D BCC_4SL DIS_PART BCC_A2,,,!
 PHASE BCC_4SL:B %BX  5 .25   .25   .25   .25   3 !
    CONSTITUENT BCC_4SL:B :AL,FE : AL,FE : AL,FE : AL,FE : VA :  !

   PARAMETER G(BCC_4SL,AL:AL:AL:AL:VA;0) 298.15 +ZERO#;  6000     N 08Sun !
   PARAMETER G(BCC_4SL,AL:AL:AL:FE:VA;0) 298.15 +GD03ALFE#;    6000   N 08Sun !
   PARAMETER TC(BCC_4SL,AL:AL:AL:FE:VA;0) 298.15 -125;  6000     N 08Sun !
   PARAMETER BMAGN(BCC_4SL,AL:AL:AL:FE:VA;0) 298.15 BMALFE;  6000    N 08Sun !
   PARAMETER G(BCC_4SL,AL:AL:FE:FE:VA;0) 298.15 +GB2ALFE#;    6000   N 08Sun !
   PARAMETER TC(BCC_4SL,AL:AL:FE:FE:VA;0) 298.15 -250;    6000   N 08Sun !
   PARAMETER BMAGN(BCC_4SL,AL:AL:FE:FE:VA;0) 298.15 2*BMALFE; 6000 N 08Sun !
   PARAMETER G(BCC_4SL,AL:FE:AL:FE:VA;0) 298.15 +GB32ALFE#;    6000   N 08Sun !
   PARAMETER TC(BCC_4SL,AL:FE:AL:FE:VA;0) 298.15 -125;  6000     N 08Sun !
   PARAMETER BMAGN(BCC_4SL,AL:FE:AL:FE:VA;0) 298.15 BMALFE;  6000    N 08Sun !
   PARAMETER G(BCC_4SL,AL:FE:FE:FE:VA;0) 298.15 +GD03FEAL#;   6000   N 08Sun !
   PARAMETER TC(BCC_4SL,AL:FE:FE:FE:VA;0) 298.15 -125;  6000     N 08Sun !
   PARAMETER BMAGN(BCC_4SL,AL:FE:FE:FE:VA;0) 298.15 BMALFE;  6000    N 08Sun !
   PARAMETER G(BCC_4SL,FE:FE:FE:FE:VA;0) 298.15 +ZERO#;  6000    N 08Sun !
   PARAMETER TC(BCC_4SL,AL,FE:*:*:*:VA;0) 298.15 +125;  6000     N 08Sun !
   PARAMETER BMAGN(BCC_4SL,AL,FE:*:*:*:VA;0) 298.15 BLALFE0; 6000   N 08Sun !
   PARAMETER BMAGN(BCC_4SL,AL,FE:*:*:*:VA;1) 298.15 BLALFE1; 6000   N 08Sun !
   PARAMETER BMAGN(BCC_4SL,AL,FE:*:*:*:VA;2) 298.15 BLALFE2; 6000   N 08Sun !
   PARAMETER G(BCC_4SL,AL,FE:*:*:*:VA;1) 298.15 -634+0.68*T; 6000   N 08Sun !
   PARAMETER G(BCC_4SL,AL,FE:*:*:*:VA;2) 298.15 -190;    6000   N 08Sun !


$ THIS PHASE HAS A DISORDERED CONTRIBUTION FROM A2_NOB
$ THIS PHASE DOES NOT USE OPTION B
 TYPE_DEFINITION U GES A_P_D BCC_NOB DIS_PART A2_NOB,,,!
 PHASE BCC_NOB %BU  5 .25   .25   .25   .25   3 !
    CONSTITUENT BCC_NOB :AL,FE : AL,FE : AL,FE : AL,FE : VA :  !

   PARAMETER G(BCC_NOB,AL:AL:AL:AL:VA;0) 298.15 +ZERO#;  6000     N 08Sun !

   PARAMETER G(BCC_NOB,AL:AL:AL:FE:VA;0) 298.15 +GD03ALFE#;    6000   N 08Sun !
   PARAMETER TC(BCC_NOB,AL:AL:AL:FE:VA;0) 298.15 -125;  6000     N 08Sun !
   PARAMETER BMAGN(BCC_NOB,AL:AL:AL:FE:VA;0) 298.15 BMALFE;  6000    N 08Sun !
   PARAMETER G(BCC_NOB,AL:AL:FE:AL:VA;0) 298.15 +GD03ALFE#;    6000   N 08Sun !
   PARAMETER TC(BCC_NOB,AL:AL:FE:AL:VA;0) 298.15 -125;  6000     N 08Sun !
   PARAMETER BMAGN(BCC_NOB,AL:AL:FE:AL:VA;0) 298.15 BMALFE;  6000    N 08Sun !
   PARAMETER G(BCC_NOB,AL:FE:AL:AL:VA;0) 298.15 +GD03ALFE#;    6000   N 08Sun !
   PARAMETER TC(BCC_NOB,AL:FE:AL:AL:VA;0) 298.15 -125;  6000     N 08Sun !
   PARAMETER BMAGN(BCC_NOB,AL:FE:AL:AL:VA;0) 298.15 BMALFE;  6000    N 08Sun !
   PARAMETER G(BCC_NOB,FE:AL:AL:AL:VA;0) 298.15 +GD03ALFE#;    6000   N 08Sun !
   PARAMETER TC(BCC_NOB,FE:AL:AL:AL:VA;0) 298.15 -125;  6000     N 08Sun !
   PARAMETER BMAGN(BCC_NOB,FE:AL:AL:AL:VA;0) 298.15 BMALFE;  6000    N 08Sun !
   PARAMETER G(BCC_NOB,AL:AL:FE:FE:VA;0) 298.15 +GB2ALFE#;    6000   N 08Sun !
   PARAMETER TC(BCC_NOB,AL:AL:FE:FE:VA;0) 298.15 -250;    6000   N 08Sun !
   PARAMETER BMAGN(BCC_NOB,AL:AL:FE:FE:VA;0) 298.15 2*BMALFE; 6000 N 08Sun !
   PARAMETER G(BCC_NOB,FE:FE:AL:AL:VA;0) 298.15 +GB2ALFE#;    6000   N 08Sun !
   PARAMETER TC(BCC_NOB,FE:FE:AL:AL:VA;0) 298.15 -250;    6000   N 08Sun !
   PARAMETER BMAGN(BCC_NOB,FE:FE:AL:AL:VA;0) 298.15 2*BMALFE; 6000 N 08Sun !
   PARAMETER G(BCC_NOB,AL:FE:AL:FE:VA;0) 298.15 +GB32ALFE#;    6000   N 08Sun !
   PARAMETER TC(BCC_NOB,AL:FE:AL:FE:VA;0) 298.15 -125;  6000     N 08Sun !
   PARAMETER BMAGN(BCC_NOB,AL:FE:AL:FE:VA;0) 298.15 BMALFE;  6000    N 08Sun !
   PARAMETER G(BCC_NOB,FE:AL:AL:FE:VA;0) 298.15 +GB32ALFE#;    6000   N 08Sun !
   PARAMETER TC(BCC_NOB,FE:AL:AL:FE:VA;0) 298.15 -125;  6000     N 08Sun !
   PARAMETER BMAGN(BCC_NOB,FE:AL:AL:FE:VA;0) 298.15 BMALFE;  6000    N 08Sun !
   PARAMETER G(BCC_NOB,AL:FE:FE:AL:VA;0) 298.15 +GB32ALFE#;    6000   N 08Sun !
   PARAMETER TC(BCC_NOB,AL:FE:FE:AL:VA;0) 298.15 -125;  6000     N 08Sun !
   PARAMETER BMAGN(BCC_NOB,AL:FE:FE:AL:VA;0) 298.15 BMALFE;  6000    N 08Sun !
   PARAMETER G(BCC_NOB,FE:AL:FE:AL:VA;0) 298.15 +GB32ALFE#;    6000   N 08Sun !
   PARAMETER TC(BCC_NOB,FE:AL:FE:AL:VA;0) 298.15 -125;  6000     N 08Sun !
   PARAMETER BMAGN(BCC_NOB,FE:AL:FE:AL:VA;0) 298.15 BMALFE;  6000    N 08Sun !
   PARAMETER G(BCC_NOB,AL:FE:FE:FE:VA;0) 298.15 +GD03FEAL#;   6000   N 08Sun !
   PARAMETER TC(BCC_NOB,AL:FE:FE:FE:VA;0) 298.15 -125;  6000     N 08Sun !
   PARAMETER BMAGN(BCC_NOB,AL:FE:FE:FE:VA;0) 298.15 BMALFE;  6000    N 08Sun !
   PARAMETER G(BCC_NOB,FE:AL:FE:FE:VA;0) 298.15 +GD03FEAL#;   6000   N 08Sun !
   PARAMETER TC(BCC_NOB,FE:AL:FE:FE:VA;0) 298.15 -125;  6000     N 08Sun !
   PARAMETER BMAGN(BCC_NOB,FE:AL:FE:FE:VA;0) 298.15 BMALFE;  6000    N 08Sun !
   PARAMETER G(BCC_NOB,FE:FE:AL:FE:VA;0) 298.15 +GD03FEAL#;   6000   N 08Sun !
   PARAMETER TC(BCC_NOB,FE:FE:AL:FE:VA;0) 298.15 -125;  6000     N 08Sun !
   PARAMETER BMAGN(BCC_NOB,FE:FE:AL:FE:VA;0) 298.15 BMALFE;  6000    N 08Sun !
   PARAMETER G(BCC_NOB,FE:FE:FE:AL:VA;0) 298.15 +GD03FEAL#;   6000   N 08Sun !
   PARAMETER TC(BCC_NOB,FE:FE:FE:AL:VA;0) 298.15 -125;  6000     N 08Sun !
   PARAMETER BMAGN(BCC_NOB,FE:FE:FE:AL:VA;0) 298.15 BMALFE;  6000    N 08Sun !
   PARAMETER G(BCC_NOB,FE:FE:FE:FE:VA;0) 298.15 +ZERO#;  6000    N 08Sun !
   PARAMETER TC(BCC_NOB,AL,FE:*:*:*:VA;0) 298.15 +125;  6000     N 08Sun !
   PARAMETER BMAGN(BCC_NOB,AL,FE:*:*:*:VA;0) 298.15 BLALFE0; 6000   N 08Sun !
   PARAMETER BMAGN(BCC_NOB,AL,FE:*:*:*:VA;1) 298.15 BLALFE1; 6000   N 08Sun !
   PARAMETER BMAGN(BCC_NOB,AL,FE:*:*:*:VA;2) 298.15 BLALFE2; 6000   N 08Sun !
   PARAMETER G(BCC_NOB,AL,FE:*:*:*:VA;1) 298.15 -634+0.68*T; 6000   N 08Sun !
   PARAMETER G(BCC_NOB,AL,FE:*:*:*:VA;2) 298.15 -190;    6000   N 08Sun !
   PARAMETER TC(BCC_NOB,*:AL,FE:*:*:VA;0) 298.15 +125;  6000     N 08Sun !
   PARAMETER BMAGN(BCC_NOB,*:AL,FE:*:*:VA;0) 298.15 BLALFE0; 6000   N 08Sun !
   PARAMETER BMAGN(BCC_NOB,*:AL,FE:*:*:VA;1) 298.15 BLALFE1; 6000   N 08Sun !
   PARAMETER BMAGN(BCC_NOB,*:AL,FE:*:*:VA;2) 298.15 BLALFE2; 6000   N 08Sun !
   PARAMETER G(BCC_NOB,*:AL,FE:*:*:VA;1) 298.15 -634+0.68*T; 6000   N 08Sun !
   PARAMETER G(BCC_NOB,*:AL,FE:*:*:VA;2) 298.15 -190;    6000   N 08Sun !
   PARAMETER TC(BCC_NOB,*:*:AL,FE:*:VA;0) 298.15 +125;  6000     N 08Sun !
   PARAMETER BMAGN(BCC_NOB,*:*:AL,FE:*:VA;0) 298.15 BLALFE0; 6000   N 08Sun !
   PARAMETER BMAGN(BCC_NOB,*:*:AL,FE:*:VA;1) 298.15 BLALFE1; 6000   N 08Sun !
   PARAMETER BMAGN(BCC_NOB,*:*:AL,FE:*:VA;2) 298.15 BLALFE2; 6000   N 08Sun !
   PARAMETER G(BCC_NOB,*:*:AL,FE:*:VA;1) 298.15 -634+0.68*T; 6000   N 08Sun !
   PARAMETER G(BCC_NOB,*:*:AL,FE:*:VA;2) 298.15 -190;    6000   N 08Sun !
   PARAMETER TC(BCC_NOB,*:*:*:AL,FE:VA;0) 298.15 +125;  6000     N 08Sun !
   PARAMETER BMAGN(BCC_NOB,*:*:*:AL,FE:VA;0) 298.15 BLALFE0; 6000   N 08Sun !
   PARAMETER BMAGN(BCC_NOB,*:*:*:AL,FE:VA;1) 298.15 BLALFE1; 6000   N 08Sun !
   PARAMETER BMAGN(BCC_NOB,*:*:*:AL,FE:VA;2) 298.15 BLALFE2; 6000   N 08Sun !
   PARAMETER G(BCC_NOB,*:*:*:AL,FE:VA;1) 298.15 -634+0.68*T; 6000   N 08Sun !
   PARAMETER G(BCC_NOB,*:*:*:AL,FE:VA;2) 298.15 -190;    6000   N 08Sun !


$ THIS PHASE HAS A DISORDERED CONTRIBUTION FROM A2_VA
$ THIS PHASE USE OPTION B
 TYPE_DEFINITION W GES A_P_D BCC_VA DIS_PART A2_VA,,,!
 PHASE BCC_VA:B %BW  5 .25   .25   .25   .25   3 !
    CONSTITUENT BCC_VA:B :AL,FE,VA : AL,FE,VA : AL,FE,VA : AL,FE,VA : VA :  !

   PARAMETER G(BCC_VA,AL:AL:AL:AL:VA;0) 298.15 +ZERO#;  6000     N 08Sun !
   PARAMETER G(BCC_VA,AL:AL:AL:FE:VA;0) 298.15 +GD03ALFE#;    6000   N 08Sun !
   PARAMETER TC(BCC_VA,AL:AL:AL:FE:VA;0) 298.15 -125;  6000     N 08Sun !
   PARAMETER BMAGN(BCC_VA,AL:AL:AL:FE:VA;0) 298.15 BMALFE;  6000    N 08Sun !
   PARAMETER G(BCC_VA,AL:AL:FE:FE:VA;0) 298.15 +GB2ALFE#;    6000   N 08Sun !
   PARAMETER TC(BCC_VA,AL:AL:FE:FE:VA;0) 298.15 -250;    6000   N 08Sun !
   PARAMETER BMAGN(BCC_VA,AL:AL:FE:FE:VA;0) 298.15 2*BMALFE; 6000  N 08Sun !
   PARAMETER G(BCC_VA,AL:FE:AL:FE:VA;0) 298.15 +GB32ALFE#;    6000   N 08Sun !
   PARAMETER TC(BCC_VA,AL:FE:AL:FE:VA;0) 298.15 -125;  6000     N 08Sun !
   PARAMETER BMAGN(BCC_VA,AL:FE:AL:FE:VA;0) 298.15 BMALFE;  6000    N 08Sun !
   PARAMETER G(BCC_VA,AL:FE:FE:FE:VA;0) 298.15 +GD03FEAL#;   6000   N 08Sun !
   PARAMETER TC(BCC_VA,AL:FE:FE:FE:VA;0) 298.15 -125;  6000     N 08Sun !
   PARAMETER BMAGN(BCC_VA,AL:FE:FE:FE:VA;0) 298.15 BMALFE;  6000    N 08Sun !
   PARAMETER G(BCC_VA,FE:FE:FE:FE:VA;0) 298.15 +ZERO#;  6000    N 08Sun !
   PARAMETER TC(BCC_VA,AL,FE:*:*:*:VA;0) 298.15 +125;  6000     N 08Sun !
   PARAMETER BMAGN(BCC_VA,AL,FE:*:*:*:VA;0) 298.15 BLALFE0; 6000   N 08Sun !
   PARAMETER BMAGN(BCC_VA,AL,FE:*:*:*:VA;1) 298.15 BLALFE1; 6000   N 08Sun !
   PARAMETER BMAGN(BCC_VA,AL,FE:*:*:*:VA;2) 298.15 BLALFE2; 6000   N 08Sun !
   PARAMETER G(BCC_VA,AL,FE:*:*:*:VA;1) 298.15 -634+0.68*T;    6000   N 08Sun !
   PARAMETER G(BCC_VA,AL,FE:*:*:*:VA;2) 298.15 -190;    6000   N 08Sun !
$ vacancy parameters all zero
   PARAMETER G(BCC_VA,VA:VA:VA:VA:VA;0) 298.15 +ZERO#;  6000     N 08Sun !
   PARAMETER G(BCC_VA,AL:VA:VA:VA:VA;0) 298.15 +ZERO#;  6000     N 08Sun !
   PARAMETER G(BCC_VA,AL:AL:VA:VA:VA;0) 298.15 +ZERO#;  6000     N 08Sun !
   PARAMETER G(BCC_VA,AL:VA:AL:VA:VA;0) 298.15 +ZERO#;  6000     N 08Sun !
   PARAMETER G(BCC_VA,AL:AL:AL:VA:VA;0) 298.15 +ZERO#;  6000     N 08Sun !
   PARAMETER G(BCC_VA,FE:VA:VA:VA:VA;0) 298.15 +ZERO#;  6000     N 08Sun !
   PARAMETER G(BCC_VA,FE:FE:VA:VA:VA;0) 298.15 +ZERO#;  6000     N 08Sun !
   PARAMETER G(BCC_VA,FE:VA:FE:VA:VA;0) 298.15 +ZERO#;  6000     N 08Sun !
   PARAMETER G(BCC_VA,FE:FE:FE:VA:VA;0) 298.15 +ZERO#;  6000     N 08Sun !
   PARAMETER G(BCC_VA,AL:AL:FE:VA:VA;0) 298.15 +ZERO#;  6000     N 08Sun !
   PARAMETER G(BCC_VA,AL:FE:AL:VA:VA;0) 298.15 +ZERO#;  6000     N 08Sun !
   PARAMETER G(BCC_VA,FE:FE:AL:VA:VA;0) 298.15 +ZERO#;  6000     N 08Sun !
   PARAMETER G(BCC_VA,FE:AL:FE:VA:VA;0) 298.15 +ZERO#;  6000     N 08Sun !
   PARAMETER G(BCC_VA,AL:FE:VA:VA:VA;0) 298.15 +ZERO#;  6000     N 08Sun !
   PARAMETER G(BCC_VA,AL:VA:FE:VA:VA;0) 298.15 +ZERO#;  6000     N 08Sun !


$ THIS PHASE HAS A DISORDERED CONTRIBUTION FROM A2_B2
$ THIS PHASE USE OPTION B
 TYPE_DEFINITION Z GES A_P_D B2_BCC DIS_PART A2_B2,,,!
 PHASE B2_BCC %BZ  3 .5  .5   3 !
    CONSTITUENT B2_BCC : AL,FE : AL,FE : VA :  !

   PARAMETER G(B2_BCC,AL:AL:VA;0) 298.15 +ZERO#;  6000     N 08Sun !
   PARAMETER G(B2_BCC,AL:FE:VA;0) 298.15 +GB2ALFE#;    6000   N 08Sun !
   PARAMETER TC(B2_BCC,AL:FE:VA;0) 298.15 -250;  6000     N 08Sun !
   PARAMETER BMAGN(B2_BCC,AL:FE:VA;0) 298.15 2*BMALFE;  6000    N 08Sun !
   PARAMETER G(B2_BCC,FE:AL:VA;0) 298.15 +GB2ALFE#;    6000   N 08Sun !
   PARAMETER TC(B2_BCC,FE:AL:VA;0) 298.15 -250;    6000   N 08Sun !
   PARAMETER BMAGN(B2_BCC,FE:AL:VA;0) 298.15 2*BMALFE;  6000     N 08Sun !
   PARAMETER G(B2_BCC,FE:FE:VA;0) 298.15 +ZERO#;  6000    N 08Sun !

   PARAMETER TC(B2_BCC,AL,FE:*:VA;0) 298.15 +250;    6000 N 08Sun !
   PARAMETER TC(B2_BCC,*:AL,FE:VA;0) 298.15 +250;    6000 N 08Sun !

   PARAMETER BMAGN(B2_BCC,AL,FE:*:VA;0) 298.15 2*BLALFE0;  6000 N 08Sun !
   PARAMETER BMAGN(B2_BCC,*:AL,FE:VA;0) 298.15 2*BLALFE0;  6000 N 08Sun !
   PARAMETER BMAGN(B2_BCC,AL,FE:*:VA;1) 298.15 2*BLALFE1;  6000 N 08Sun !
   PARAMETER BMAGN(B2_BCC,*:AL,FE:VA;1) 298.15 2*BLALFE1;  6000 N 08Sun !
   PARAMETER BMAGN(B2_BCC,AL,FE:*:VA;2) 298.15 2*BLALFE2;  6000 N 08Sun !
   PARAMETER BMAGN(B2_BCC,*:AL,FE:VA;2) 298.15 2*BLALFE2;  6000 N 08Sun !

   PARAMETER G(B2_BCC,AL,FE:*:VA;0) 298.15 2*UBALFE2;    6000 N 08Sun !
   PARAMETER G(B2_BCC,*:AL,FE:VA;0) 298.15 2*UBALFE2;    6000 N 08Sun !

   PARAMETER G(B2_BCC,AL,FE:AL:VA;0) 298.15 5600;        6000 N 08Sun !
   PARAMETER G(B2_BCC,AL:AL,FE:VA;0) 298.15 5600;        6000 N 08Sun !
   PARAMETER G(B2_BCC,AL,FE:FE:VA;0) 298.15 -1400+2.4*T; 6000 N 08Sun !
   PARAMETER G(B2_BCC,FE:AL,FE:VA;0) 298.15 -1400+2.4*T; 6000 N 08Sun !

$ PARAMETER G(B2_BCC,AL,FE:AL,FE:VA;0) 298.15 2800-4.8*T-11200; 6000 N 08Sun !
   PARAMETER G(B2_BCC,AL,FE:AL,FE:VA;0) 298.15 -8400-4.8*T; 6000 N 08Sun !

   PARAMETER G(B2_BCC,AL,FE:*:VA;1) 298.15 -524;         6000 N 08Sun !
   PARAMETER G(B2_BCC,*:AL,FE:VA;1) 298.15 -524;         6000 N 08Sun !
   PARAMETER G(B2_BCC,AL,FE:*:VA;2) 298.15 -1560;        6000 N 08Sun !
   PARAMETER G(B2_BCC,*:AL,FE:VA;2) 298.15 -1560;        6000 N 08Sun !


$ THIS PHASE HAS A DISORDERED CONTRIBUTION FROM FCC_A1                  
 TYPE_DEFINITION Y GES A_P_D FCC_4SL DIS_PART FCC_A1,,,!
 PHASE FCC_4SL:F %FY  5 .25   .25   .25   .25   1 !
    CONSTITUENT FCC_4SL:F :AL,FE : AL,FE : AL,FE : AL,FE : VA :  !

   PARAMETER G(FCC_4SL,AL:AL:AL:AL:VA;0) 298.15 +ZERO#;  6000     N 08Con !
   PARAMETER G(FCC_4SL,FE:AL:AL:AL:VA;0) 298.15 +GAL3FE#;    6000   N 08Con !
   PARAMETER G(FCC_4SL,FE:FE:AL:AL:VA;0) 298.15 +GAL2FE2#;   6000   N 08Con !
   PARAMETER G(FCC_4SL,FE:FE:FE:AL:VA;0) 298.15 +GALFE3#;    6000   N 08Con !
   PARAMETER G(FCC_4SL,FE:FE:FE:FE:VA;0) 298.15 +ZERO#;  6000     N 08Con !
   PARAMETER G(FCC_4SL,AL,FE:AL,FE:*:*:VA;0) 298.15 +SFALFE#;  6000   N 08Con !


ASSESSED_SYSTEM 
  AL-FE(;G5 C_S:BCC_4/AL:AL:FE:FE:VA: C_S:BCC_4/AL:FE:FE:FE:VA:
  ;P3 TMM:300/3000 STP:0.99/1400/-1 STP:0.77/600/1 STP:0.45/500/1 )
!

 LIST_OF_REFERENCES
 NUMBER  SOURCE
 91Din 'A T Dinsdale, Calphad Vol 15, 317-425 (1991)'
 93Sei 'M Seiersten, in COST 507, Thermochemical Database
        for Light Metal Alloys, Eds I Ansara, A T Dinsdale and M H Rand, 
        vol 2 (1998).'
 08Con 'D Connetable J Lacaze, P Maugis, B Sundman,
        Calphad, Vol 32, 361-370 (2008)'
 08Sun 'B Sundman, this paper (2008)'
  !
