Repository: felixmwiya200/CALPHADHEACalc

# CALPHADHEACalc: High-Entropy Alloy Multi-Physics Thermodynamic Properties Software
> **CALPHADHEACalc** is an open-source, multi-physics thermodynamic simulation and alloy design software engineered for High-Entropy Alloys (HEAs) and Multi-Principal Element Alloys (MPEAs). It integrates phenomenological Gibbs free energy minimization, empirical Miedema models, Varvenne-Curtin solid solution strengthening, Hall-Petch grain size scaling, Wagner parabolic oxidation kinetics, ASTM G102 electrochemical corrosion prediction, and kinematic X-ray powder diffraction into a unified CAE suite mirroring Pandat PanGUI and Thermo-Calc.

---

File: pycalphad_app/database/tdb/CrFeNi_StainlessSteel.tdb
ELEMENT CR BCC_A2 51.996 4050.0 23.56 !
ELEMENT FE BCC_A2 55.847 4489.0 27.28 !
ELEMENT NI FCC_A1 58.69 4787.0 29.796 !

FUNCTION VV0000 1.0 -4.65760969; 10000.0 N !
FUNCTION VV0001 1.0 590.811717; 10000.0 N !

FUNCTION VV1000 1.0 -10.9331574; 10000.0 N !
FUNCTION VV1001 1.0 23840.5276; 10000.0 N !
FUNCTION VV1023 1.0 -2137.59905; 10000 N !
FUNCTION VV1024 1.0 6.81285207; 10000 N !

FUNCTION VV2000 1.0 -11.9200964; 10000.0 N !
FUNCTION VV2001 1.0 33296.0691; 10000.0 N !
FUNCTION VV2002 1.0 -0.278906796; 10000.0 N !
FUNCTION VV2003 1.0 9436.94828; 10000.0 N !

FUNCTION VV3000 1 5999.99995; 10000 N !
FUNCTION VV3001 1 9.95692546; 10000 N !
FUNCTION VV3002 1 -18500.0001; 10000 N !
FUNCTION VV3003 1 9.93051817; 10000 N !
FUNCTION VV3004 1 -27000.0001; 10000 N !
FUNCTION VV3005 1 9.86730768; 10000 N !

FUNCTION GBCCCR 298.15 GHSERCR#; 6000.0 N !
FUNCTION GBCCFE 298.15 GHSERFE#; 6000.0 N !
FUNCTION GBCCNI 298.15 -3.556*T + GHSERNI# + 8715.084; 3000.0 N !
FUNCTION GHSERCR 298.15 -1.47721E-6*T**3 + 0.00189435*T**2 - 26.908*T*LN(T) +
   157.48*T - 8856.94 + 139250*T**(-1); 2180.0 Y -50*T*LN(T) + 344.18*T -
   34869.344 - 2.88526E+32*T**(-9); 6000.0 N !
FUNCTION GHSERFE 298.15 -5.8927E-8*T**3 - 0.00439752*T**2 - 23.5143*T*LN(T) +
   124.134*T + 1225.7 + 77359*T**(-1); 1811.0 Y -46*T*LN(T) + 299.31255*T -
   25383.581 + 2.29603E+31*T**(-9); 6000.0 N !
FUNCTION GHSERNI 298.15 -0.0048407*T**2 - 22.096*T*LN(T) + 117.854*T -
   5179.159; 1728.0 Y -43.1*T*LN(T) + 279.135*T - 27840.655 +
   1.12754E+31*T**(-9); 3000.0 N !

TYPE_DEFINITION % SEQ * !
DEFINE_SYSTEM_DEFAULT ELEMENT 2 !

TYPE_DEFINITION ^ GES AMEND_PHASE_DESCRIPTION BCC_A2 MAGNETIC -1.0 0.4 !

PHASE BCC_A2 %^  1 1.0 !
CONSTITUENT BCC_A2 :CR,FE,NI: !

PARAMETER BMAGN(BCC_A2,CR;0) 0.0 -0.008; 6000.0 N !
PARAMETER G(BCC_A2,CR;0) 1.0 1.0*GBCCCR#; 10000.0 N !
PARAMETER TC(BCC_A2,CR;0) 0.0 -311.5; 6000.0 N !

PARAMETER BMAGN(BCC_A2,FE;0) 298.15 2.22; 6000.0 N !
PARAMETER G(BCC_A2,FE;0) 1.0 1.0*GBCCFE#; 10000.0 N !
PARAMETER TC(BCC_A2,FE;0) 298.15 1043; 6000.0 N !

PARAMETER BMAGN(BCC_A2,NI;0) 300.0 0.85; 6000.0 N !
PARAMETER G(BCC_A2,NI;0) 1.0 GBCCNI#; 10000.0 N !
PARAMETER TC(BCC_A2,NI;0) 300.0 575; 6000.0 N !

PARAMETER BMAGN(BCC_A2,CR,FE;0) 0.0 -0.85; 6000.0 N !
PARAMETER L(BCC_A2,CR,FE;0) 1.0 T*VV1000# + VV1001#; 10000.0 N !
PARAMETER L(BCC_A2,CR,FE;1) 1 T*VV1024# + VV1023#; 10000 N !
PARAMETER TC(BCC_A2,CR,FE;0) 0.0 1650; 6000.0 N !
PARAMETER TC(BCC_A2,CR,FE;1) 0.0 550; 6000.0 N !

PARAMETER L(BCC_A2,CR,NI;0) 1.0 T*VV2002# + VV2003#; 10000.0 N !
PARAMETER L(BCC_A2,CR,NI;1) 1.0 T*VV2000# + VV2001#; 10000.0 N !

PARAMETER BMAGN(BCC_A2,FE,NI;0) 300.0 ZERO#; 6000.0 N !
PARAMETER L(BCC_A2,FE,NI;0) 1.0 T*VV0000# + VV0001#; 10000.0 N !
PARAMETER TC(BCC_A2,FE,NI;0) 300.0 ZERO#; 6000.0 N !

PARAMETER G(BCC_A2,CR,FE,NI;0) 300.0 T*VV3001# + VV3000#; 6000.0 N !
PARAMETER G(BCC_A2,CR,FE,NI;1) 300.0 T*VV3003# + VV3002#; 6000.0 N !
PARAMETER G(BCC_A2,CR,FE,NI;2) 300.0 T*VV3005# + VV3004#; 6000.0 N !

PHASE FCC_A1 % 1 1.0 !
CONSTITUENT FCC_A1 :CR,FE,NI: !
PARAMETER G(FCC_A1,CR;0) 298.15 +7284+0.163*T+GHSERCR#; 6000.0 N !
PARAMETER G(FCC_A1,FE;0) 298.15 -1462.4+8.282*T-1.15*T*LN(T)+GHSERFE#; 6000.0 N !
PARAMETER G(FCC_A1,NI;0) 298.15 +GHSERNI#; 3000.0 N !

PHASE SIGMA % 3 10.0 4.0 16.0 !
CONSTITUENT SIGMA :FE,NI:CR:CR,FE,NI: !
PARAMETER G(SIGMA,FE:CR:CR;0) 298.15 +10*GHSERFE#+20*GHSERCR#-95000+18.0*T; 6000.0 N !
PARAMETER G(SIGMA,FE:CR:FE;0) 298.15 +26*GHSERFE#+4*GHSERCR#-62000+12.0*T; 6000.0 N !
PARAMETER G(SIGMA,NI:CR:CR;0) 298.15 +10*GHSERNI#+20*GHSERCR#-48000+10.0*T; 6000.0 N !

File: pycalphad_app/database/tdb/CuO_Oxide.tdb

$ -----------------------------------------------------------------------------
$ For pure elements, A.Dinsdale, Calphad 15 (1991) 317-425.              
$
 ELEMENT /-   ELECTRON_GAS              0.0         0.0         0.0!
 ELEMENT VA   VACUUM                    0.0         0.0         0.0!
 ELEMENT CU   FCC_A1                    63.546      5004.064    33.1498! 
 ELEMENT O    1/2_MOLE_O2(G)            15.999      4341.0      102.52!
$--------1---------2---------3---------4---------5---------6---------7---------8 
$ Associates in the liquid, gas-O2, and ionic species 
  SPECIES O2        O2!
  SPECIES O-2       O1/-2!
  SPECIES CU+1      CU1/+1!
  SPECIES CU+2      CU1/+2!
  SPECIES CU+3      CU1/+3!
$ -----------------------------------------------------------------------------
 FUNCTION GHSERCU    298.15  -7770.458+130.485235*T-24.112392*T*LN(T)
     -.00265684*T**2+1.29223E-07*T**3+52478*T**(-1);                  1358 Y
     -13542.026+183.803828*T-31.38*T*LN(T)+3.64167E+29*T**(-9);       3200 N !

 FUNCTION GCUBCC     298.15  +4017.00-1.255*T+GHSERCU;                6000 N !
 FUNCTION GCULIQ     298.15  +12964.735-9.511904*T
                             -5.849E-21*T**7 +GHSERCU;                1358 Y
       +13495.481-9.922344*T-3.64167E+29*T**(-9)+GHSERCU;             3200 N !

 FUNCTION GHSEROO    298.15 -3480.87-25.503038*T-11.136*T*LN(T)
      -.005098888*T**2+6.61846E-07*T**3-38365*T**(-1);               1000 Y
      -6568.763+12.65988*T-16.8138*T*LN(T)-5.95798E-04*T**2
      +6.781E-09*T**3+262905*T**(-1);                                3300 Y
      -13986.728+31.259625*T-18.9536*T*LN(T)-4.25243E-04*T**2
      +1.0721E-08*T**3+4383200*T**(-1);                              6000 N !

 FUNCTION GBCCOO     298.15 +26519.13-25.503038*T-11.1355*T*LN(T)
     -.005098875*T**2+6.61846E-07*T**3-38365*T**(-1);              1000 Y
     +23431.237+12.659879*T-16.8138*T*LN(T)-5.95797E-04*T**2+6.781E-09*T**3
     +262905*T**(-1);                                              3300 Y
     +16013.272+31.259624*T-18.9536*T*LN(T)-4.25243E-04*T**2+1.0721E-08*T**3
     +4383200*T**(-1);                                             6000 N !

 FUNCTION GCUCUO     298.15  -114945+307.98*T-67.71*T*LN(T);           6000 N !
 FUNCTION GCUCUO2    298.15  +1.333333*GCUCUO +16236 -20*T;            6000 N !
 FUNCTION GCUCUO3    298.15  +1.666667*GCUCUO -33972.668 +25.917348*T; 6000 N !

 FUNCTION UN_ASS 298.15 +0;                                         300. N !
 FUNCTION ZERO   298.15 +0;                                         300. N !

 TYPE_DEFINITION % SEQ *!

$ -----------------------------------------------------------------------------
 PHASE GAS:G %  1  1.0  !
   CONSTITUENT GAS:G :O2 :  !
   PARAMETER G(GAS,O2;0) 298.15 +2*GHSEROO+R*T*LN(1E-05*P); 6000 N !


 PHASE IONIC_LIQ:Y %  2 1   1 !
   CONSTITUENT IONIC_LIQ:Y : CU+1,CU+2,CU+3 : O-2,VA :  !

 PARAMETER G(IONIC_LIQ,CU+1:VA;0)   298.15  +GCULIQ;  3200 N ! $ 05Sch
 PARAMETER G(IONIC_LIQ,CU+2:VA;0) 298.15  +3*GCULIQ+GCUCUO2-2*GCUCUO; 6000 N !
 PARAMETER G(IONIC_LIQ,CU+3:VA;0) 298.15  +6*GCULIQ+0.5*GCUCUO2
                                              +GCUCUO3-4*GCUCUO; 6000 N !
 PARAMETER G(IONIC_LIQ,CU+1:O-2;0)  298.15  +GCUCUO; 6000 N !
 PARAMETER G(IONIC_LIQ,CU+2:O-2;0)  298.15  +GCUCUO2; 6000 N !
 PARAMETER G(IONIC_LIQ,CU+3:O-2;0)  298.15  +GCUCUO3; 6000 N !
 PARAMETER G(IONIC_LIQ,CU+1:O-2,VA;0)   298.15  +13287+11.82*T; 6000 N !
 PARAMETER G(IONIC_LIQ,CU+1:O-2,VA;1)   298.15  -17125+11.52*T; 6000 N !
 PARAMETER G(IONIC_LIQ,CU+1:O-2,VA;2)   298.15  +21762-10.15*T; 6000 N !
 PARAMETER G(IONIC_LIQ,CU+1,CU+2:O-2;0) 298.15  -106048+70*T; 6000 N !


$ TYPE_DEFINITION ' GES A_P_D FCC_A1 MAGNETIC  -3.0 0.28 !
 PHASE FCC_A1  %'  1  1    !
   CONSTITUENT FCC_A1  : CU,O :  !
   PARAMETER G(FCC_A1,CU;0)      298.15 +GHSERCU; 3200 N ! $ 05Sch
   PARAMETER G(FCC_A1,O;0)       298.15 +1000000 +GHSEROO; 6000 N ! $ 05Sch
   PARAMETER G(FCC_A1,CU,O;0)    298.15 -1017730 +29.6*T; 6000 N ! $ 05Sch

$ Non-stoichiometric compounds ----------------------------------------------


$ Line compounds ----------------------------------------------------------

 PHASE CU2O %  2 2 1 !
   CONSTITUENT CU2O  : CU : O :  !
   PARAMETER G(CU2O,CU:O;0) 298.15 -193230+360.057*T-66.26*T*LN(T)
                                   -0.00796*T**2 +374000*T**(-1);    6000 N !
$ 
 PHASE CUO  %  2 1 1 !
   CONSTITUENT CUO  : CU : O :  !
   PARAMETER G(CUO,CU:O;0) 298.15 -178002.39+275.159239*T-44.965711*T*LN(T)
                               -0.010809208*T**2 +1369987.3*T**(-1); 6000 N !
$ 
$
$CuO-NIMS

File: pycalphad_app/database/tdb/IMC_Laves_Master.tdb
$ Authoritative Laves Phases, TCP Phases & Engineering Intermetallic Compounds (IMCs) TDB
$ Modelled under the Compound Energy Formalism (CEF) for PyCALPHAD / Thermo-Calc compatibility
$ References:
$   - Hillert & Jarl (Calphad 1978), Dinsdale (Calphad 1991 SGTE Unary)
$   - Stein et al. (Intermetallics 2004), Pavlu et al. (Calphad 2010)
$   - Yurchenko et al. (Mater. Sci. Eng. A 2017), Tsai et al. (Intermetallics 2013)
$   - Joubert (Prog. Mater. Sci. 2008), Voss et al. (Calphad 2011)

ELEMENT /- ELECTRON_GAS 0.0000E+00 0.0000E+00 0.0000E+00 !
ELEMENT VA VACUUM 0.0000E+00 0.0000E+00 0.0000E+00 !
ELEMENT AG FCC_A1 1.0787E+02 5.7450E+03 4.2550E+01 !
ELEMENT AL FCC_A1 2.6982E+01 4.5400E+03 2.8300E+01 !
ELEMENT C GRAPHITE_A9 1.2011E+01 1.0540E+03 5.7400E+00 !
ELEMENT CO HCP_A3 5.8933E+01 4.7656E+03 3.0040E+01 !
ELEMENT CR BCC_A2 5.1996E+01 4.0500E+03 2.3560E+01 !
ELEMENT CU FCC_A1 6.3546E+01 5.0041E+03 3.3150E+01 !
ELEMENT FE BCC_A2 5.5847E+01 4.4890E+03 2.7280E+01 !
ELEMENT MG HCP_A3 2.4305E+01 4.9980E+03 3.2670E+01 !
ELEMENT MO BCC_A2 9.5940E+01 4.5890E+03 2.8560E+01 !
ELEMENT NB BCC_A2 9.2906E+01 5.2200E+03 3.6270E+01 !
ELEMENT NI FCC_A1 5.8690E+01 4.7870E+03 2.9796E+01 !
ELEMENT SN BCT_A5 1.1871E+02 6.0790E+03 5.1180E+01 !
ELEMENT TI HCP_A3 4.7867E+01 4.8100E+03 3.0720E+01 !
ELEMENT W BCC_A2 1.8384E+02 4.9700E+03 3.2620E+01 !
ELEMENT ZN HCP_A3 6.5380E+01 5.6570E+03 4.1630E+01 !
ELEMENT ZR HCP_A3 9.1224E+01 5.5663E+03 3.9180E+01 !

$ SGTE Unary Standard Element Reference Gibbs Free Energy Functions (Dinsdale 1991)
FUNCTION GHSERAG 298.15 -7209.512+118.202013*T-23.8463314*T*LN(T)-0.001790585*T**2; 1234.93 Y -15095.252+190.266404*T-33.472*T*LN(T); 3000.0 N !
FUNCTION GHSERAL 298.15 -7976.15+137.093038*T-24.3671976*T*LN(T)-0.001884662*T**2; 933.47 Y -11278.378+188.684153*T-31.748192*T*LN(T); 2900.0 N !
FUNCTION GHSERCC 298.15 -17368.441+170.73*T-24.3*T*LN(T)-4.723E-04*T**2; 6000.0 N !
FUNCTION GHSERCO 298.15 +310.241+133.36601*T-25.0861*T*LN(T)-0.002654739*T**2; 1768.0 Y -17197.666+253.28374*T-40.5*T*LN(T); 6000.0 N !
FUNCTION GHSERCR 298.15 -8856.94+157.48*T-26.908*T*LN(T)+0.00189435*T**2; 2180.0 Y -34869.344+344.18*T-50.0*T*LN(T); 6000.0 N !
FUNCTION GHSERCU 298.15 -7770.458+130.485235*T-24.112392*T*LN(T)-0.00265684*T**2; 1357.77 Y -13542.026+183.803828*T-31.38*T*LN(T); 3200.0 N !
FUNCTION GHSERFE 298.15 +1225.7+124.134*T-23.5143*T*LN(T)-0.00439752*T**2; 1811.0 Y -25383.581+299.31255*T-46.0*T*LN(T); 6000.0 N !
FUNCTION GHSERMG 298.15 -8367.34+143.675547*T-26.1849782*T*LN(T)+4.858E-04*T**2; 923.0 Y -14130.185+204.716215*T-34.3088*T*LN(T); 3000.0 N !
FUNCTION GHSERMO 298.15 -7746.3+131.9197*T-23.56414*T*LN(T)-0.003443396*T**2; 2896.0 Y -30556.41+283.559746*T-42.63829*T*LN(T); 5000.0 N !
FUNCTION GHSERNB 298.15 -8519.353+142.045475*T-26.4711*T*LN(T)+2.03475E-04*T**2; 2750.0 Y -37298.41+313.876*T-41.77*T*LN(T); 6000.0 N !
FUNCTION GHSERNI 298.15 -5179.159+117.854*T-22.096*T*LN(T)-0.0048407*T**2; 1728.0 Y -27840.655+279.135*T-43.1*T*LN(T); 3000.0 N !
FUNCTION GHSERSN 298.15 -5855.135+65.443315*T-15.961*T*LN(T)-0.0188702*T**2; 505.08 Y -11200.0+185.0*T-33.0*T*LN(T); 3000.0 N !
FUNCTION GHSERTI 298.15 -8059.921+133.615208*T-23.9933*T*LN(T)-0.004777975*T**2; 1941.0 Y -78118.115+429.846*T-47.2*T*LN(T); 4000.0 N !
FUNCTION GHSERWW 298.15 -7646.311+130.4*T-24.1*T*LN(T)-0.001936*T**2; 3695.0 Y -41650.0+320.0*T-44.0*T*LN(T); 6000.0 N !
FUNCTION GHSERZN 298.15 -7285.787+118.470069*T-23.701314*T*LN(T)-0.001712034*T**2; 692.68 Y -11070.559+172.34566*T-31.38*T*LN(T); 1700.0 N !
FUNCTION GHSERZR 298.15 -7827.595+125.64905*T-24.1618*T*LN(T)-0.00437791*T**2; 2128.0 Y -26085.921+262.724183*T-42.144*T*LN(T); 6000.0 N !

TYPE_DEFINITION % SEQ * !
DEFINE_SYSTEM_DEFAULT ELEMENT 2 !

PHASE LIQUID % 1 1.0 !
CONSTITUENT LIQUID :AG,AL,C,CO,CR,CU,FE,MG,MO,NB,NI,SN,TI,W,ZN,ZR: !
PARAMETER G(LIQUID,AG;0) 298.15 +11300-9.6*T+GHSERAG#; 3000.0 N !
PARAMETER G(LIQUID,AL;0) 298.15 +11005.029-11.841867*T+GHSERAL#; 2900.0 N !
PARAMETER G(LIQUID,CO;0) 298.15 +15085.037-8.931932*T+GHSERCO#; 6000.0 N !
PARAMETER G(LIQUID,CR;0) 298.15 +24339.955-11.420225*T+GHSERCR#; 6000.0 N !
PARAMETER G(LIQUID,CU;0) 298.15 +12964.735-9.511904*T+GHSERCU#; 3200.0 N !
PARAMETER G(LIQUID,FE;0) 298.15 +12040.17-6.55843*T+GHSERFE#; 6000.0 N !
PARAMETER G(LIQUID,MG;0) 298.15 +8202.243-8.83693*T+GHSERMG#; 3000.0 N !
PARAMETER G(LIQUID,MO;0) 298.15 +41831.347-14.694912*T+GHSERMO#; 5000.0 N !
PARAMETER G(LIQUID,NB;0) 298.15 +29781.555-10.816418*T+GHSERNB#; 6000.0 N !
PARAMETER G(LIQUID,NI;0) 298.15 +16414.686-9.397*T+GHSERNI#; 3000.0 N !
PARAMETER G(LIQUID,SN;0) 298.15 +7070.0-14.0*T+GHSERSN#; 3000.0 N !
PARAMETER G(LIQUID,TI;0) 298.15 +12194.415-6.980938*T+GHSERTI#; 4000.0 N !
PARAMETER G(LIQUID,W;0) 298.15 +52160.584-14.10999*T+GHSERWW#; 6000.0 N !
PARAMETER G(LIQUID,ZN;0) 298.15 +7157.213-10.29299*T+GHSERZN#; 1700.0 N !
PARAMETER G(LIQUID,ZR;0) 298.15 +18147.69-9.080812*T+GHSERZR#; 6000.0 N !

PHASE FCC_A1 % 1 1.0 !
CONSTITUENT FCC_A1 :AL,CO,CR,CU,FE,NI: !
PARAMETER G(FCC_A1,AL;0) 298.15 +GHSERAL#; 2900.0 N !
PARAMETER G(FCC_A1,CO;0) 298.15 +427.59-0.615248*T+GHSERCO#; 6000.0 N !
PARAMETER G(FCC_A1,CR;0) 298.15 +7284+0.163*T+GHSERCR#; 6000.0 N !
PARAMETER G(FCC_A1,CU;0) 298.15 +GHSERCU#; 3200.0 N !
PARAMETER G(FCC_A1,FE;0) 298.15 -1462.4+8.282*T-1.15*T*LN(T)+GHSERFE#; 6000.0 N !
PARAMETER G(FCC_A1,NI;0) 298.15 +GHSERNI#; 3000.0 N !

PHASE BCC_A2 % 1 1.0 !
CONSTITUENT BCC_A2 :AL,CO,CR,FE,MO,NB,NI,TI,W,ZR: !
PARAMETER G(BCC_A2,AL;0) 298.15 +10083-4.813*T+GHSERAL#; 2900.0 N !
PARAMETER G(BCC_A2,CO;0) 298.15 +2938-0.7138*T+GHSERCO#; 6000.0 N !
PARAMETER G(BCC_A2,CR;0) 298.15 +GHSERCR#; 6000.0 N !
PARAMETER G(BCC_A2,FE;0) 298.15 +GHSERFE#; 6000.0 N !
PARAMETER G(BCC_A2,MO;0) 298.15 +GHSERMO#; 5000.0 N !
PARAMETER G(BCC_A2,NB;0) 298.15 +GHSERNB#; 6000.0 N !
PARAMETER G(BCC_A2,NI;0) 298.15 +8715.084-3.556*T+GHSERNI#; 3000.0 N !
PARAMETER G(BCC_A2,TI;0) 298.15 +6667.385-1.45*T+GHSERTI#; 4000.0 N !
PARAMETER G(BCC_A2,W;0) 298.15 +GHSERWW#; 6000.0 N !
PARAMETER G(BCC_A2,ZR;0) 298.15 +4194.2-4.05*T+GHSERZR#; 6000.0 N !

$ 1. LAVES_C14 (MgZn2-type Hexagonal P6_3/mmc, hP12)
PHASE LAVES_C14 % 2 2.0 1.0 !
CONSTITUENT LAVES_C14 :FE,CR,CO,NI,ZN:NB,TI,ZR,MG,MO: !
PARAMETER G(LAVES_C14,FE:NB;0) 298.15 +2*GHSERFE#+GHSERNB#-65400+10.5*T; 6000.0 N !
PARAMETER G(LAVES_C14,CR:NB;0) 298.15 +2*GHSERCR#+GHSERNB#-25800+1.8*T; 6000.0 N !
PARAMETER G(LAVES_C14,CO:NB;0) 298.15 +2*GHSERCO#+GHSERNB#-58200+9.2*T; 6000.0 N !
PARAMETER G(LAVES_C14,FE:TI;0) 298.15 +2*GHSERFE#+GHSERTI#-76500+12.0*T; 6000.0 N !
PARAMETER G(LAVES_C14,CR:TI;0) 298.15 +2*GHSERCR#+GHSERTI#-18500+1.2*T; 6000.0 N !
PARAMETER G(LAVES_C14,FE:MO;0) 298.15 +2*GHSERFE#+GHSERMO#-14200+2.1*T; 6000.0 N !
PARAMETER G(LAVES_C14,ZN:MG;0) 298.15 +GHSERMG#+2*GHSERZN#-39703+58.1*T-6.742*T*LN(T); 3000.0 N !
PARAMETER G(LAVES_C14,FE,CR:NB;0) 298.15 -18000; 6000.0 N !
PARAMETER G(LAVES_C14,CO,CR:NB;0) 298.15 -14000; 6000.0 N !
PARAMETER G(LAVES_C14,NI:NB;0) 298.15 +2*GHSERNI#+GHSERNB#-42000+8.5*T; 6000.0 N !

$ 2. LAVES_C15 (MgCu2-type Cubic Fd-3m, cF24)
PHASE LAVES_C15 % 2 2.0 1.0 !
CONSTITUENT LAVES_C15 :CR,FE,CO,NI,CU:NB,ZR,TI,MG: !
PARAMETER G(LAVES_C15,CR:NB;0) 298.15 +2*GHSERCR#+GHSERNB#-28500+3.2*T; 6000.0 N !
PARAMETER G(LAVES_C15,FE:ZR;0) 298.15 +2*GHSERFE#+GHSERZR#-84500+11.4*T; 6000.0 N !
PARAMETER G(LAVES_C15,CR:ZR;0) 298.15 +2*GHSERCR#+GHSERZR#-41200+5.1*T; 6000.0 N !
PARAMETER G(LAVES_C15,CO:ZR;0) 298.15 +2*GHSERCO#+GHSERZR#-96000+14.0*T; 6000.0 N !
PARAMETER G(LAVES_C15,CR:TI;0) 298.15 +2*GHSERCR#+GHSERTI#-21000+3.4*T; 6000.0 N !
PARAMETER G(LAVES_C15,CU:MG;0) 298.15 +2*GHSERCU#+GHSERMG#-36800+5.6*T; 3000.0 N !

$ 3. LAVES_C36 (MgNi2-type Dihexagonal P6_3/mmc, hP24)
PHASE LAVES_C36 % 2 2.0 1.0 !
CONSTITUENT LAVES_C36 :NI,CO,CR,FE:MG,TI,NB: !
PARAMETER G(LAVES_C36,NI:MG;0) 298.15 +2*GHSERNI#+GHSERMG#-64200+9.0*T; 3000.0 N !
PARAMETER G(LAVES_C36,CR:TI;0) 298.15 +2*GHSERCR#+GHSERTI#-19800+2.5*T; 6000.0 N !
PARAMETER G(LAVES_C36,CO:NB;0) 298.15 +2*GHSERCO#+GHSERNB#-54000+8.0*T; 6000.0 N !

$ 4. SIGMA (D8_b P4_2/mnm, tP30)
PHASE SIGMA % 3 10.0 4.0 16.0 !
CONSTITUENT SIGMA :FE,NI,CO:CR,MO:FE,NI,CO,CR,MO: !
PARAMETER G(SIGMA,FE:CR:CR;0) 298.15 +10*GHSERFE#+20*GHSERCR#-95000+18.0*T; 6000.0 N !
PARAMETER G(SIGMA,FE:CR:FE;0) 298.15 +26*GHSERFE#+4*GHSERCR#-62000+12.0*T; 6000.0 N !
PARAMETER G(SIGMA,CO:CR:CR;0) 298.15 +10*GHSERCO#+20*GHSERCR#-110000+22.0*T; 6000.0 N !
PARAMETER G(SIGMA,NI:CR:CR;0) 298.15 +10*GHSERNI#+20*GHSERCR#-48000+10.0*T; 6000.0 N !
PARAMETER G(SIGMA,FE:MO:FE;0) 298.15 +26*GHSERFE#+4*GHSERMO#-78000+14.0*T; 6000.0 N !
PARAMETER G(SIGMA,NI:MO:CR;0) 298.15 +10*GHSERNI#+4*GHSERMO#+16*GHSERCR#-82000+15.0*T; 6000.0 N !

$ 5. MU_PHASE (Fe7W6-type R-3m, hR13)
PHASE MU_PHASE % 3 7.0 2.0 4.0 !
CONSTITUENT MU_PHASE :FE,CO,NI:MO,W,NB:FE,CO,CR,MO,W: !
PARAMETER G(MU_PHASE,FE:MO:FE;0) 298.15 +11*GHSERFE#+2*GHSERMO#-54000+7.5*T; 6000.0 N !
PARAMETER G(MU_PHASE,FE:W:FE;0) 298.15 +11*GHSERFE#+2*GHSERWW#-48000+6.0*T; 6000.0 N !
PARAMETER G(MU_PHASE,CO:MO:CO;0) 298.15 +11*GHSERCO#+2*GHSERMO#-62000+8.5*T; 6000.0 N !
PARAMETER G(MU_PHASE,CO:W:W;0) 298.15 +7*GHSERCO#+6*GHSERWW#-78000+10.0*T; 6000.0 N !
PARAMETER G(MU_PHASE,NI:NB:CR;0) 298.15 +7*GHSERNI#+2*GHSERNB#+4*GHSERCR#-125000+18.0*T; 6000.0 N !

$ 6. CHI_A12 (alpha-Mn Cubic I-43m, cI58)
PHASE CHI_A12 % 3 24.0 10.0 24.0 !
CONSTITUENT CHI_A12 :FE,NI,CO:CR,MO:CR,FE,MO: !
PARAMETER G(CHI_A12,FE:MO:CR;0) 298.15 +24*GHSERFE#+10*GHSERMO#+24*GHSERCR#-295000+45.0*T; 6000.0 N !
PARAMETER G(CHI_A12,FE:CR:CR;0) 298.15 +24*GHSERFE#+34*GHSERCR#-180000+32.0*T; 6000.0 N !

$ 7. Ordered B2 & L12
PHASE BCC_B2 % 2 0.5 0.5 !
CONSTITUENT BCC_B2 :AL,TI,FE,CO,NI:AL,FE,CO,NI: !
PARAMETER G(BCC_B2,NI:AL;0) 298.15 +0.5*GHSERNI#+0.5*GHSERAL#-68500+11.2*T; 6000.0 N !
PARAMETER G(BCC_B2,FE:AL;0) 298.15 +0.5*GHSERFE#+0.5*GHSERAL#-31500+6.8*T; 6000.0 N !
PARAMETER G(BCC_B2,CO:AL;0) 298.15 +0.5*GHSERCO#+0.5*GHSERAL#-59800+10.1*T; 6000.0 N !

PHASE FCC_L12 % 2 0.75 0.25 !
CONSTITUENT FCC_L12 :NI,CO,FE:AL,TI,NB: !
PARAMETER G(FCC_L12,NI:AL;0) 298.15 +0.75*GHSERNI#+0.25*GHSERAL#-42200+7.6*T; 6000.0 N !
PARAMETER G(FCC_L12,NI:TI;0) 298.15 +0.75*GHSERNI#+0.25*GHSERTI#-39500+7.2*T; 6000.0 N !
PARAMETER G(FCC_L12,NI:NB;0) 298.15 +0.75*GHSERNI#+0.25*GHSERNB#-32400+6.5*T; 6000.0 N !

$ 8. Solder, Light Alloy & Hardmetal Stoichiometric IMCs
PHASE CU6SN5 % 2 6.0 5.0 !
CONSTITUENT CU6SN5 :CU:SN: !
PARAMETER G(CU6SN5,CU:SN;0) 298.15 +6*GHSERCU#+5*GHSERSN#-75000+16.5*T; 3000.0 N !

PHASE CU3SN % 2 3.0 1.0 !
CONSTITUENT CU3SN :CU:SN: !
PARAMETER G(CU3SN,CU:SN;0) 298.15 +3*GHSERCU#+GHSERSN#-32800+6.8*T; 3000.0 N !

PHASE AG3SN % 2 3.0 1.0 !
CONSTITUENT AG3SN :AG:SN: !
PARAMETER G(AG3SN,AG:SN;0) 298.15 +3*GHSERAG#+GHSERSN#-38500+8.4*T; 3000.0 N !

PHASE AL2CU % 2 2.0 1.0 !
CONSTITUENT AL2CU :AL:CU: !
PARAMETER G(AL2CU,AL:CU;0) 298.15 +2*GHSERAL#+GHSERCU#-47400+6.5*T; 3000.0 N !

PHASE CR7C3 % 2 7.0 3.0 !
CONSTITUENT CR7C3 :CR,FE,CO:C: !
PARAMETER G(CR7C3,CR:C;0) 298.15 +7*GHSERCR#+3*GHSERCC#-186000-14.2*T; 6000.0 N !
PARAMETER G(CR7C3,FE:C;0) 298.15 +7*GHSERFE#+3*GHSERCC#-12000-10.0*T; 6000.0 N !

PHASE WC % 2 1.0 1.0 !
CONSTITUENT WC :W:C: !
PARAMETER G(WC,W:C;0) 298.15 +GHSERWW#+GHSERCC#-40500+4.2*T; 6000.0 N !

PHASE M12C % 3 6.0 6.0 1.0 !
CONSTITUENT M12C :CO,FE:W,MO:C: !
PARAMETER G(M12C,CO:W:C;0) 298.15 +6*GHSERCO#+6*GHSERWW#+GHSERCC#-128000+15.0*T; 6000.0 N !
