Repository: felixmwiya200/CALPHADHEACalc

# CALPHADHEACalc: High-Entropy Alloy Multi-Physics Thermodynamic Properties Software
> **CALPHADHEACalc** is an open-source, multi-physics thermodynamic simulation and alloy design software engineered for High-Entropy Alloys (HEAs) and Multi-Principal Element Alloys (MPEAs). It integrates phenomenological Gibbs free energy minimization, empirical Miedema models, Varvenne-Curtin solid solution strengthening, Hall-Petch grain size scaling, Wagner parabolic oxidation kinetics, ASTM G102 electrochemical corrosion prediction, and kinematic X-ray powder diffraction into a unified CAE suite mirroring Pandat PanGUI and Thermo-Calc.

---

File: pycalphad_app/database/tdb/MgSiZn_MagnesiumAlloy.tdb
$ Database file written 2009-8-25
$ Made by Man Wang                    
 ELEMENT /-   ELECTRON_GAS              0.0000E+00  0.0000E+00  0.0000E+00!
 ELEMENT VA   VACUUM                    0.0000E+00  0.0000E+00  0.0000E+00!
 ELEMENT MG   HCP_A3                    2.4305E+01  4.9980E+03  3.2671E+01!
 ELEMENT SI   DIAMOND_A4                2.8085E+01  3.2175E+03  1.8820E+01!
 ELEMENT ZN   HCP_A3                    6.5380E+01  5.6567E+03  4.1631E+01!
 
$------------------------------FUNCTIONS------------------------------------
 FUNCTION GHSERMG    298.15  -8367.34+143.675547*T-26.1849782*T*LN(T)
     +4.858E-04*T**2-1.393669E-06*T**3+78950*T**(-1);              923  Y
      -14130.185+204.716215*T-34.3088*T*LN(T)+1.038192E+28*T**(-9); 3000 N !
 FUNCTION GHSERSI    298.15  -8162.609+137.236859*T-22.8317533*T*LN(T)
     -.001912904*T**2-3.552E-09*T**3+176667*T**(-1);               1687  Y
      -9457.642+167.281367*T-27.196*T*LN(T)-4.20369E+30*T**(-9);   3600  N !
 FUNCTION GHSERZN    298.15  -7285.787+118.470069*T-23.701314*T*LN(T)
     -.001712034*T**2-1.264963E-06*T**3;                          692.68 Y
      -11070.559+172.34566*T-31.38*T*LN(T)+4.70514E+26*T**(-9);  3000 N !
 FUNCTION GBCCZN     298.15  +2886.96-2.5104*T+GHSERZN;        6000  N !
 FUNCTION GBCCMG     298.15  +3100-2.1*T+GHSERMG;               6000 N !  
 FUNCTION LB2ZNVA    298.15  -2257.4895;                         6000 N !
 FUNCTION GB2ZNVA    298.15  25222.7027;                         6000 N !
 FUNCTION UMGSI      298.15 0.0;                                 6000 N !
 FUNCTION UMGZN      298.15 0.0;                                 6000 N !
 FUNCTION USIZN      298.15 0.0;                                 6000 N !
 FUNCTION UN_ASS 298.15 0; 300 N !
 
 TYPE_DEFINITION % SEQ *!
 DEFINE_SYSTEM_DEFAULT ELEMENT 2 !
 DEFAULT_COMMAND DEF_SYS_ELEMENT VA /- !

$------------------------------PHASES------------------------------------
$------------------------------LIQUID------------------------------------
 PHASE LIQUID  %  1  1.0  !
 CONSTITUENT LIQUID  :MG,SI,ZN :  !
 PARAMETER G(LIQUID,MG;0)  2.98150E+02  +8202.243-8.83693*T+GHSERMG
  -8.0176E-20*T**7;                                            923  Y
    +8690.316-9.392158*T+GHSERMG-1.038192E+28*T**(-9);        6000 N !
 PARAMETER G(LIQUID,SI;0)  298.15  +50696.4-30.0994*T
  +2.09307E-21*T**7+GHSERSI;                                 1687  Y
   +49828.2-29.5591*T+4.20369E+30*T**(-9)+GHSERSI;             6000 N !
 PARAMETER G(LIQUID,ZN;0)  298.15  -128.574+108.177079*T-23.701314*T*LN(T)
  -.001712034*T**2-1.264963E-06*T**3-3.58958E-19*T**7;        692.68 Y
   -3620.391+161.608594*T-31.38*T*LN(T);                      1700  N !
 PARAMETER G(LIQUID,MG,ZN;0)  298.15  -77729.24+680.52266*T
  -95*T*LN(T)+.04*T**2;                                      6000 N !
 PARAMETER G(LIQUID,MG,ZN;1)  298.15  +3674.72+.57139*T;     6000 N !
 PARAMETER G(LIQUID,MG,ZN;2)  298.15  -1588.15;              6000 N !
 PARAMETER G(LIQUID,MG,SI;0)  298.15  -70055+24.98*T;        6000 N !
 PARAMETER G(LIQUID,MG,SI;1)  298.15  -1300;                 6000 N !
 PARAMETER G(LIQUID,MG,SI;2)  298.15  6272;                  6000 N !
 PARAMETER G(LIQUID,SI,ZN;0)  298.15  7829.25;               6000 N !
 PARAMETER G(LIQUID,SI,ZN;1)  298.15  -3338.18;              6000 N !
 PARAMETER G(LIQUID,SI,ZN;2)  298.15  -891.33;               6000 N !
 PARAMETER G(LIQUID,MG,SI,ZN;0)  298.15  -118047.9+91.62*T;  6000 N !
 
$------------------------------BCC_A2------------------------------
 PHASE BCC_A2  %  2  1  3 !
 CONSTITUENT BCC_A2  : MG,SI,ZN : VA :  !
 PARAMETER G(BCC_A2,MG:VA;0)  298.15  +3100-2.1*T+GHSERMG;     6000 N !
 PARAMETER G(BCC_A2,SI:VA;0)  298.15  +47000-22.5*T+GHSERSI;   6000 N !
 PARAMETER G(BCC_A2,ZN:VA;0)  298.15  +GBCCZN;                 6000 N !
 PARAMETER G(BCC_A2,MG,ZN:VA;0)  298.15   -10000;              6000 N !
 PARAMETER G(BCC_A2,SI,ZN:VA;0)  298.15   +80*T;               6000 N !
 
$------------------------------DIAMOND_A4-------------------------------
 PHASE DIAMOND_A4  %  1  1.0  !
 CONSTITUENT DIAMOND_A4  :SI%,ZN :  !
 PARAMETER G(DIAMOND_A4,SI;0)  298.15  +GHSERSI;              6000 N !
 PARAMETER G(DIAMOND_A4,ZN;0)  298.15  +30*T+GHSERZN;         6000 N !
 PARAMETER G(DIAMOND_A4,SI,ZN;0)  298.15  +100*T;              6000 N !

$------------------------------FCC_A1-------------------------------
 PHASE FCC_A1  %  2  1  1  !
 CONSTITUENT FCC_A1  : MG,SI,ZN : VA :  !
 PARAMETER G(FCC_A1,MG:VA;0)  298.15  +2600-.9*T+GHSERMG;      6000 N !
 PARAMETER G(FCC_A1,SI:VA;0)  298.15  +51000-21.8*T+GHSERSI;   6000 N !
 PARAMETER G(FCC_A1,ZN:VA;0)  298.15  +2969.82-1.56968*T+GHSERZN; 6000 N !
 PARAMETER G(FCC_A1,MG,SI:VA;0) 298.15  -7148.79+.89361*T;     6000 N !
 PARAMETER G(FCC_A1,MG,ZN:VA;1) 298.15  -3127.26+5.65563*T;    6000 N !
 PARAMETER G(FCC_A1,SI,ZN:VA;0) 298.15  +80*T;                 6000 N !
                                           
$------------------------------HCP_A3-----------------------------------
 TYPE_DEFINITION * GES A_P_D HCP_A3 MAGNETIC  -3.0    2.80000E-01 !
 PHASE HCP_A3  %*  2 1   .5 !
 CONSTITUENT HCP_A3  :MG%,SI,ZN% : VA% :  !
 PARAMETER G(HCP_A3,MG:VA;0)  298.15  +GHSERMG;        6000 N !
 PARAMETER G(HCP_A3,SI:VA;0)  298.15  +49200-20.8*T+GHSERSI; 6000 N !
 PARAMETER G(HCP_A3,ZN:VA;0)  298.15  +2970-1.57*T+GHSERZN; 6000 N !
 PARAMETER G(HCP_A3,MG,ZN:VA;0)  298.15  -3056.82+5.63801*T; 6000 N !
 PARAMETER G(HCP_A3,MG,ZN:VA;1)  298.15  -3127.26+5.65563*T; 6000 N !
 PARAMETER G(HCP_A3,MG,SI:VA;0)  298.15  -7148.79+.89361*T;  6000 N !
 PARAMETER G(HCP_A3,SI,ZN:VA;0)  298.15  +80*T;              6000 N !

$------------------------------HCP_ZN------------------------------------
 PHASE HCP_ZN  %  2 1   .5 !
 CONSTITUENT HCP_ZN  :MG,SI,ZN% : VA% :  !
 PARAMETER G(HCP_ZN,MG:VA;0)  298.15  +100+GHSERMG;           6000 N !  
 PARAMETER G(HCP_ZN,SI:VA;0)  298.15  +49201-20.8*T+GHSERSI; 6000 N !  
 PARAMETER G(HCP_ZN,ZN:VA;0)    298.15 +GHSERZN;                 6000 N!
 PARAMETER G(HCP_ZN,MG,SI:VA;0)  298.15  1E-04;             6000 N !
 PARAMETER G(HCP_ZN,MG,ZN:VA;0)  298.15  -3056.82+5.63801*T;  6000 N ! 
 PARAMETER G(HCP_ZN,MG,ZN:VA;1)  298.15  -3127.26+5.65563*T;  6000 N ! 
 PARAMETER G(HCP_ZN,SI,ZN:VA;0)  298.15  +80*T;               6000 N !
  
$------------------------------MG2SI --------------------------------- 
 PHASE MG2SI  %  2 .5   .25 !
 CONSTITUENT MG2SI  :MG : SI :  !
 PARAMETER G(MG2SI,MG:SI;0)  298.15  -16177.5+3.8967*T+.5*GHSERMG
  +.25*GHSERSI;                                               6000 N !
 
$------------------------------MG2ZN11------------------------------------
 PHASE MG2ZN11  %  2 2   11 !
 CONSTITUENT MG2ZN11  :MG : SI,ZN :  !
 PARAMETER G(MG2ZN11,MG:ZN;0)  298.15  -73818.32+18.45457*T
  +2*GHSERMG+11*GHSERZN;                                  6000   N   !
 PARAMETER G(MG2ZN11,MG:SI;0)  298.15  8.05339E+06
  +2*GHSERMG+11*GHSERSI;                                  6000   N   !
 PARAMETER G(MG2ZN11,MG:SI,ZN;0)  298.15  -8.28805E+06;   6000  N  !

$------------------------------MG2ZN3------------------------------------
 PHASE MG2ZN3  %  2 2   3 !
 CONSTITUENT MG2ZN3  :MG : ZN% :  !
 PARAMETER G(MG2ZN3,MG:ZN;0)  298.15  -54406.2+13.60156*T+2*GHSERMG
  +3*GHSERZN;                                              6000 N !

$------------------------------ MG51ZN20------------------------------------
 PHASE MG51ZN20  %  2 51   20 !
 CONSTITUENT MG51ZN20  :MG : ZN :  !
 PARAMETER G(MG51ZN20,MG:ZN;0)  298.15  -335741.54+35.5*T+51*GHSERMG
  +20*GHSERZN;                                            6000 N !

$------------------------------MGZN------------------------------------
 PHASE MGZN  %  2 12   13 !
 CONSTITUENT MGZN  :MG : ZN% :  !
 PARAMETER G(MGZN,MG:ZN;0)  298.15  -236980.84+59.24524*T+12*GHSERMG
  +13*GHSERZN;                                             6000 N !

$------------------------------MgZn2----------------------------------
 PHASE MgZn2  %  2 2   1 !
 CONSTITUENT MgZn2  :MG,ZN% : MG%,ZN :  !
 PARAMETER G(MgZn2,MG:MG;0)  298.15  +15000+3*GHSERMG;     6000 N !     
 PARAMETER G(MgZn2,ZN:MG;0)  298.15  -35355.45+8.83886*T+GHSERMG
  +2*GHSERZN;                                                 6000 N !
 PARAMETER G(MgZn2,MG:ZN;0)  298.15  +65355.45-8.83886*T+GHSERZN
  +2*GHSERMG;                                                 6000 N !
 PARAMETER G(MgZn2,ZN:ZN;0)  298.15  +15000+3*GHSERZN;  6000 N !
 PARAMETER G(MgZn2,MG,ZN:MG;0)  298.15  35000;          6000 N !
 PARAMETER G(MgZn2,MG:MG,ZN;0)  298.15  8000;           6000 N !
 PARAMETER G(MgZn2,ZN:MG,ZN;0)  298.15  8000;           6000 N !
 PARAMETER G(MgZn2,MG,ZN:ZN;0)  298.15  35000;           6000 N !

$ Info for "the Mg-Si-Zn system"

File: pycalphad_app/database/tdb/NbRe_Refractory.tdb
 ELEMENT /-   ELECTRON_GAS              0.0000E+00  0.0000E+00  0.0000E+00!
 ELEMENT VA   VACUUM                    0.0000E+00  0.0000E+00  0.0000E+00!
 ELEMENT NB   BCC_A2                    9.2906E+01  5.2200E+03  3.6270E+01!
 ELEMENT RE   HCP_A3                    1.8621E+02  5.3555E+03  3.6526E+01!
 
 
 FUNCTION GHSERNB    2.98150E+02  -8519.353+142.045475*T-26.4711*T*LN(T)
     +2.03475E-04*T**2-3.5012E-07*T**3+93399*T**(-1);  2.75000E+03  Y
      -37669.3+271.720843*T-41.77*T*LN(T)+1.528238E+32*T**(-9);  6.00000E+03 
      N !
 FUNCTION GHSERRE    2.98150E+02  -7695.279+128.421589*T-24.348*T*LN(T)
     -.00253505*T**2+1.92818E-07*T**3+32915*T**(-1);  1.20000E+03  Y
      -15775.998+194.667426*T-33.586*T*LN(T)+.00224565*T**2-2.81835E-07*T**3
     +1376270*T**(-1);  2.40000E+03  Y
      -70882.739+462.110749*T-67.956*T*LN(T)+.01184945*T**2-7.88955E-07*T**3
     +18075200*T**(-1);  3.45800E+03  Y
      +346325.888-1211.37186*T+140.831655*T*LN(T)-.033764567*T**2
     +1.053726E-06*T**3-1.34548866E+08*T**(-1);  5.00000E+03  Y
      -78564.296+346.997842*T-49.519*T*LN(T);  6.00000E+03  N !
 FUNCTION VV1        298 -6.7437225E+04;  6.00000E+03  N ! 
FUNCTION VV2        298  2.0330000E+00;  6.00000E+03  N !
FUNCTION VV3        298 -4.0776000E+05;  6.00000E+03  N !
FUNCTION VV4        298  6.9200000E-01;  6.00000E+03  N !
FUNCTION VV5        298  2.5661831E+05;  6.00000E+03  N !
FUNCTION VV6        298 -2.5456000E+01;  6.00000E+03  N !
FUNCTION VV7        298  2.5285428E+05;  6.00000E+03  N !
FUNCTION VV8       298  0;  6.00000E+03  N !
FUNCTION VV9        298 -7.8546000E+05;  6.00000E+03  N !
FUNCTION VV10       298 -2.8528000E+01;  6.00000E+03  N !
FUNCTION VV11       298 -6.1008800E+05;  6.00000E+03  N !
FUNCTION VV12       298 -1.3751000E+01;  6.00000E+03  N !
FUNCTION VV13       298 -7.0947931E+04;  6.00000E+03  N !
FUNCTION VV14       298 0;  6.00000E+03  N !
FUNCTION VV15       298 0;  6.00000E+03  N !
FUNCTION VV16       298 0;  6.00000E+03  N !
FUNCTION VV17       298 -1.0106000E+05;  6.00000E+03  N !
FUNCTION VV18       298  1.1348237E+01;  6.00000E+03  N !
FUNCTION VV19       298  0;  6.00000E+03  N !
FUNCTION VV20       298  0;  6.00000E+03  N !
FUNCTION VV21       298  6.4957000E+04;  6.00000E+03  N !
FUNCTION VV22       298 -3.3386500E+01;  6.00000E+03  N !
FUNCTION VV23       298  0;  6.00000E+03  N !
FUNCTION VV24       298  0;  6.00000E+03  N !
FUNCTION VV25       298  0;  6.00000E+03  N !
FUNCTION VV26       298  0;  6.00000E+03  N !
FUNCTION VV27       298  0;  6.00000E+03  N !
FUNCTION VV28       298  0;  6.00000E+03  N !
FUNCTION VV29       298  8.7692300E-03;  6.00000E+03  N !
FUNCTION VV30       298  0;  6.00000E+03  N !
FUNCTION VV31       298  0;  6.00000E+03  N !
FUNCTION VV32       298  0;  6.00000E+03  N !
FUNCTION VV33       298  0;  6.00000E+03  N !
FUNCTION VV34       298  0;  6.00000E+03  N !
FUNCTION VV35       298  0;  6.00000E+03  N !
FUNCTION VV36       298  0;  6.00000E+03  N !
FUNCTION VV37       298  0;  6.00000E+03  N !
FUNCTION VV38       298  0;  6.00000E+03  N !
FUNCTION VV39       298  0;  6.00000E+03  N !
FUNCTION VV40       298  0;  6.00000E+03  N !
FUNCTION VV41       298  0;  6.00000E+03  N !
FUNCTION VV42       298  0;  6.00000E+03  N !
FUNCTION VV43       298 -5.9544897E+05;  6.00000E+03  N !
FUNCTION VV44       298 -4.3146069E+02;  6.00000E+03  N !
FUNCTION VV45       298  2.7630131E+04;  6.00000E+03  N !
FUNCTION VV47       298 -1.6533407E+06;  6.00000E+03  N !
FUNCTION VV48       298 -2.3556400E+02;  6.00000E+03  N !
FUNCTION VV49       298 -1.2002860E+06;  6.00000E+03  N !
FUNCTION VV50       298  0;  6.00000E+03  N !
FUNCTION VV51       298 -6.0592600E+05;  6.00000E+03  N !
FUNCTION VV52       298  3.0057356E+02;  6.00000E+03  N !
FUNCTION VV53       298 -2.7116568E+05;  6.00000E+03  N !
FUNCTION VV54       298  0;  6.00000E+03  N !
FUNCTION VV55       298  0;  6.00000E+03  N !
FUNCTION VV56       298  0;  6.00000E+03  N !
FUNCTION VV98       298  0;  6.00000E+03  N !
FUNCTION VV99       298  0;  6.00000E+03  N !
FUNCTION UN_ASS 298.15 0; 300 N !
 
 TYPE_DEFINITION % SEQ *!
 DEFINE_SYSTEM_DEFAULT ELEMENT 2 !
 DEFAULT_COMMAND DEF_SYS_ELEMENT VA /- !


 PHASE LIQUID:L %  1  1.0  !
    CONSTITUENT LIQUID:L :NB,RE :  !

   PARAMETER G(LIQUID,NB;0)  2.98150E+02  +21262.202+131.229057*T
  -26.4711*T*LN(T)+2.03475E-04*T**2-3.5012E-07*T**3+93399*T**(-1)
  -3.06098E-23*T**7;  2.75000E+03  Y
   -7499.398+260.756148*T-41.77*T*LN(T);  6.00000E+03  N REF1 !
   PARAMETER G(LIQUID,RE;0)  2.98150E+02  +16125.604+122.076209*T
  -24.348*T*LN(T)-.00253505*T**2+1.92818E-07*T**3+32915*T**(-1);  
  1.20000E+03  Y
   +8044.885+188.322047*T-33.586*T*LN(T)+.00224565*T**2-2.81835E-07*T**3
  +1376270*T**(-1);  2.00000E+03  Y
   +568842.665-2527.83846*T+314.178898*T*LN(T)-.08939817*T**2
  +3.92854E-06*T**3-1.63100987E+08*T**(-1);  3.45800E+03  Y
   -39044.888+335.723691*T-49.519*T*LN(T);  6.00000E+03  N REF1 !

 PHASE BCC_A2  %  2 1   3 !
    CONSTITUENT BCC_A2  :NB,RE : VA :  !

   PARAMETER G(BCC_A2,NB:VA;0)  2.98150E+02  +GHSERNB#;   6.00000E+03   N 
  REF1 !
   PARAMETER G(BCC_A2,RE:VA;0)  2.98150E+02  +9304.721+124.721589*T
  -24.348*T*LN(T)-.00253505*T**2+1.92818E-07*T**3+32915*T**(-1);  
  1.20000E+03  Y
   +1224.002+190.967426*T-33.586*T*LN(T)+.00224565*T**2-2.81835E-07*T**3
  +1376270*T**(-1);  2.40000E+03  Y
   -53882.739+458.410749*T-67.956*T*LN(T)+.01184945*T**2-7.88955E-07*T**3
  +18075200*T**(-1);  3.45800E+03  Y
   +363325.888-1215.07186*T+140.831655*T*LN(T)-.033764567*T**2
  +1.053726E-06*T**3-1.34548866E+08*T**(-1);  5.00000E+03  Y
   -61564.296+343.297842*T-49.519*T*LN(T);  6.00000E+03  N REF1 !


 PHASE CHI  %  3 24   10   24 !
    CONSTITUENT CHI  :RE : NB,RE : NB,RE :  !

   PARAMETER G(CHI,RE:NB:NB;0)  2.98150E+02  +24*GHSERRE#+34*GHSERNB#+VV11#
  +VV12#*T+VV40#*T*LN(T)+VV41#*T**2+VV42#*T**(-1);   6.00000E+03   N REF0 !
   PARAMETER G(CHI,RE:RE:NB;0)  2.98150E+02  +34*GHSERRE#+24*GHSERNB#+VV7#
  +VV8#*T+VV34#*T*LN(T)+VV35#*T**2+VV36#*T**(-1);   6.00000E+03   N REF0 !
   PARAMETER G(CHI,RE:NB:RE;0)  2.98150E+02  +48*GHSERRE#+10*GHSERNB#+VV9#
  +VV10#*T+VV37#*T*LN(T)+VV38#*T**2+VV39#*T**(-1);   6.00000E+03   N REF0 !
   PARAMETER G(CHI,RE:RE:RE;0)  2.98150E+02  +58*GHSERRE#+VV5#+VV6#*T
  +VV31#*T*LN(T)+VV32#*T**2+VV33#*T**(-1);   6.00000E+03   N REF0 !

 PHASE FCC_A1  %  2 1   1 !
    CONSTITUENT FCC_A1  :NB,RE : VA :  !

   PARAMETER G(FCC_A1,NB:VA;0)  2.98150E+02  +4980.647+143.745475*T
  -26.4711*T*LN(T)+2.03475E-04*T**2-3.5012E-07*T**3+93399*T**(-1);  
  2.75000E+03  Y
   -24169.3+273.420843*T-41.77*T*LN(T)+1.528238E+32*T**(-9);  6.00000E+03  N 
  REF1 !
   PARAMETER G(FCC_A1,RE:VA;0)  2.98150E+02  +3304.721+126.921589*T
  -24.348*T*LN(T)-.00253505*T**2+1.92818E-07*T**3+32915*T**(-1);  
  1.20000E+03  Y
   -4775.998+193.167426*T-33.586*T*LN(T)+.00224565*T**2-2.81835E-07*T**3
  +1376270*T**(-1);  2.40000E+03  Y
   -59882.739+460.610749*T-67.956*T*LN(T)+.01184945*T**2-7.88955E-07*T**3
  +18075200*T**(-1);  3.45800E+03  Y
   +357325.888-1212.87186*T+140.831655*T*LN(T)-.033764567*T**2
  +1.053726E-06*T**3-1.34548866E+08*T**(-1);  5.00000E+03  Y
   -67564.296+345.497842*T-49.519*T*LN(T);  6.00000E+03  N REF1 !

 PHASE HCP_A3  %  2 1   .5 !
    CONSTITUENT HCP_A3  :NB,RE : VA :  !

   PARAMETER G(HCP_A3,NB:VA;0)  2.98150E+02  +1480.647+144.445475*T
  -26.4711*T*LN(T)+2.03475E-04*T**2-3.5012E-07*T**3+93399*T**(-1);  
  2.75000E+03  Y
   -27669.3+274.120843*T-41.77*T*LN(T)+1.528238E+32*T**(-9);  6.00000E+03  N 
  REF1 !
   PARAMETER G(HCP_A3,RE:VA;0)  2.98150E+02  +GHSERRE#;   6.00000E+03   N 
  REF1 !


 PHASE SIGMA1  %  3 10   4   16 !
    CONSTITUENT SIGMA1  :RE : NB : NB,RE :  !

  PARAMETER G(SIGMA1,RE:NB:NB;0)  2.98150E+02  +10*GHSERRE#+20*GHSERNB#+VV3#
 +VV4#*T+VV28#*T*LN(T)+VV29#*T**2+VV30#*T**(-1);   6.00000E+03   N REF0 !
  PARAMETER G(SIGMA1,RE:NB:RE;0)  2.98150E+02  +26*GHSERRE#+4*GHSERNB#+VV1#
 +VV2#*T+VV25#*T*LN(T)+VV26#*T**2+VV27#*T**(-1);   6.00000E+03   N REF0 !

File: pycalphad_app/database/tdb/Ti_ElasticPhases.tdb

$ Database file written 2016- 2-10
$ From database: PURE5                   
 ELEMENT /-   ELECTRON_GAS              0.0000E+00  0.0000E+00  0.0000E+00!
 ELEMENT VA   VACUUM                    0.0000E+00  0.0000E+00  0.0000E+00!
 ELEMENT TI   BCC_A2                    !
 ELEMENT MO   BCT_A5                    !
 ELEMENT NB   BCC_A2                    !
 ELEMENT SN   BCT_A5                   ! 
 ELEMENT TA   BCC_A2                   ! 
 ELEMENT ZR   BCT_A5                   ! 
 
 
 FUNCTION EMBCCTI    298.15 -39.72; 6000 N !
 FUNCTION BULKBCCTI    298.15 +107.71; 6000 N ! 
 FUNCTION SHEARBCCTI    298.15 -12.72; 6000 N !
 FUNCTION C11BCCTI    298.15 +93; 6000 N !
 FUNCTION C12BCCTI    298.15 +115; 6000 N ! 
 FUNCTION C44BCCTI    298.15 +41; 6000 N ! 
 FUNCTION EMBCCMO    298.15 +323.93; 6000 N !
 FUNCTION BULKBCCMO    298.15 +267.73; 6000 N !
 FUNCTION SHEARBCCMO    298.15 +124.75; 6000 N ! 
 FUNCTION C11BCCMO    298.15 +475; 6000 N !
 FUNCTION C12BCCMO    298.15 +164; 6000 N ! 
 FUNCTION C44BCCMO    298.15 +108; 6000 N !
 FUNCTION EMBCCNB    298.15 +97.26; 6000 N !
 FUNCTION BULKBCCNB    298.15 +177.78; 6000 N !
 FUNCTION SHEARBCCNB    298.15 +34.52; 6000 N ! 
 FUNCTION C11BCCNB    298.15 +245; 6000 N !
 FUNCTION C12BCCNB    298.15 +144; 6000 N ! 
 FUNCTION C44BCCNB    298.15 +27; 6000 N !
 FUNCTION EMBCCSN    298.15 +57.60; 6000 N !
 FUNCTION BULKBCCSN    298.15 +51.28; 6000 N !
 FUNCTION SHEARBCCSN    298.15 +21.94; 6000 N ! 
 FUNCTION C11BCCSN    298.15 +63; 6000 N !
 FUNCTION C12BCCSN    298.15 +45; 6000 N ! 
 FUNCTION C44BCCSN    298.15 +39; 6000 N ! 
 FUNCTION EMBCCTA    298.15 +188.79; 6000 N !
 FUNCTION BULKBCCTA    298.15 +201.65; 6000 N !
 FUNCTION SHEARBCCTA    298.15 +70.24; 6000 N ! 
 FUNCTION C11BCCTA    298.15 +278; 6000 N !
 FUNCTION C12BCCTA    298.15 +164; 6000 N ! 
 FUNCTION C44BCCTA    298.15 +81; 6000 N ! 
 FUNCTION EMBCCZR    298.15 +40.62; 6000 N !
 FUNCTION BULKBCCZR    298.15 +91.13; 6000 N !
 FUNCTION SHEARBCCZR    298.15 +14.25; 6000 N ! 
 FUNCTION C11BCCZR    298.15 +96; 6000 N !
 FUNCTION C12BCCZR    298.15 +89; 6000 N ! 
 FUNCTION C44BCCZR    298.15 +32; 6000 N !  
 
   FUNCTION UN_ASS 298.15 +0; 300 N !
 
 TYPE_DEFINITION % SEQ *!
 DEFINE_SYSTEM_DEFAULT ELEMENT 6 !
 DEFAULT_COMMAND DEF_SYS_ELEMENT VA /- !


 TYPE_DEFINITION & GES A_P_D BCC_A2 MAGNETIC  -1.0    4.00000E-01 !
 PHASE BCC_A2  %&  2 1   3 !
    CONSTITUENT BCC_A2  :TI,MO,NB,SN,TA,ZR : VA :  !

   PARAMETER EM(BCC_A2,TI:VA;0)         298.15 +EMBCCTI#; 6000 N !
   PARAMETER EM(BCC_A2,MO:VA;0)         298.15 +EMBCCMO#; 6000 N !
   PARAMETER EM(BCC_A2,NB:VA;0)         298.15 +EMBCCNB#; 6000 N !
   PARAMETER EM(BCC_A2,SN:VA;0)         298.15 +EMBCCSN#; 6000 N !
   PARAMETER EM(BCC_A2,TA:VA;0)         298.15 +EMBCCTA#; 6000 N !
   PARAMETER EM(BCC_A2,ZR:VA;0)         298.15 +EMBCCZR#; 6000 N !
   PARAMETER EM(BCC_A2,TI,MO:VA;0)      298.15 +85.83;  6000 N !
   PARAMETER EM(BCC_A2,TI,NB:VA;0)      298.15 +205.25; 6000 N !
   PARAMETER EM(BCC_A2,TI,SN:VA;0)      298.15 +213.66; 6000 N !
   PARAMETER EM(BCC_A2,TI,TA:VA;0)      298.15 +160.61; 6000 N !
   PARAMETER EM(BCC_A2,TI,ZR:VA;0)      298.15 +490.47; 6000 N !
   PARAMETER EM(BCC_A2,TI,MO,NB:VA;0)   298.15 +65.18;  6000 N !   
   PARAMETER EM(BCC_A2,TI,MO,SN:VA;0)   298.15 +334.99; 6000 N !    
   PARAMETER EM(BCC_A2,TI,MO,TA:VA;0)   298.15 +157.32; 6000 N !    
   PARAMETER EM(BCC_A2,TI,MO,ZR:VA;0)   298.15 +183.30; 6000 N !    
   PARAMETER EM(BCC_A2,TI,NB,SN:VA;0)   298.15 +221.92; 6000 N !    
   PARAMETER EM(BCC_A2,TI,NB,TA:VA;0)   298.15 +180.21; 6000 N !    
   PARAMETER EM(BCC_A2,TI,NB,ZR:VA;0)   298.15 +143.92; 6000 N !
   PARAMETER EM(BCC_A2,TI,SN,TA:VA;0)   298.15 +294.85; 6000 N ! 
   PARAMETER EM(BCC_A2,TI,SN,ZR:VA;0)   298.15 +174.13; 6000 N !
   PARAMETER EM(BCC_A2,TI,TA,ZR:VA;0)   298.15 +239.55; 6000 N !

   PARAMETER BULK(BCC_A2,TI:VA;0)         298.15 +BULKBCCTI#; 6000 N !
   PARAMETER BULK(BCC_A2,MO:VA;0)         298.15 +BULKBCCMO#; 6000 N !
   PARAMETER BULK(BCC_A2,NB:VA;0)         298.15 +BULKBCCNB#; 6000 N !
   PARAMETER BULK(BCC_A2,SN:VA;0)         298.15 +BULKBCCSN#; 6000 N !
   PARAMETER BULK(BCC_A2,TA:VA;0)         298.15 +BULKBCCTA#; 6000 N !
   PARAMETER BULK(BCC_A2,ZR:VA;0)         298.15 +BULKBCCZR#; 6000 N !
   PARAMETER BULK(BCC_A2,TI,MO:VA;0)      298.15 -28.22;   6000 N !
   PARAMETER BULK(BCC_A2,TI,NB:VA;0)      298.15 -10.71;   6000 N !
   PARAMETER BULK(BCC_A2,TI,SN:VA;0)      298.15 +59.56;   6000 N !
   PARAMETER BULK(BCC_A2,TI,TA:VA;0)      298.15 +55.03;   6000 N !
   PARAMETER BULK(BCC_A2,TI,ZR:VA;0)      298.15 -4.76;    6000 N !
   PARAMETER BULK(BCC_A2,TI,MO,NB:VA;0)   298.15 -76.60;   6000 N !   
   PARAMETER BULK(BCC_A2,TI,MO,SN:VA;0)   298.15 +41.23;   6000 N !    
   PARAMETER BULK(BCC_A2,TI,MO,TA:VA;0)   298.15 -22.67;   6000 N !    
   PARAMETER BULK(BCC_A2,TI,MO,ZR:VA;0)   298.15 -12.37;   6000 N !    
   PARAMETER BULK(BCC_A2,TI,NB,SN:VA;0)   298.15 +36.56;   6000 N !    
   PARAMETER BULK(BCC_A2,TI,NB,TA:VA;0)   298.15 -1.28;    6000 N !    
   PARAMETER BULK(BCC_A2,TI,NB,ZR:VA;0)   298.15 -3.83;    6000 N !
   PARAMETER BULK(BCC_A2,TI,SN,TA:VA;0)   298.15 -29.19;   6000 N ! 
   PARAMETER BULK(BCC_A2,TI,SN,ZR:VA;0)   298.15 +17.95;   6000 N !
   PARAMETER BULK(BCC_A2,TI,TA,ZR:VA;0)   298.15 -1.28;    6000 N !

   PARAMETER SHEAR(BCC_A2,TI:VA;0)         298.15 +SHEARBCCTI#; 6000 N !
   PARAMETER SHEAR(BCC_A2,MO:VA;0)         298.15 +SHEARBCCMO#; 6000 N !
   PARAMETER SHEAR(BCC_A2,NB:VA;0)         298.15 +SHEARBCCNB#; 6000 N !
   PARAMETER SHEAR(BCC_A2,SN:VA;0)         298.15 +SHEARBCCSN#; 6000 N !
   PARAMETER SHEAR(BCC_A2,TA:VA;0)         298.15 +SHEARBCCTA#; 6000 N !
   PARAMETER SHEAR(BCC_A2,ZR:VA;0)         298.15 +SHEARBCCZR#; 6000 N !
   PARAMETER SHEAR(BCC_A2,TI,MO:VA;0)      298.15 +12.20;   6000 N !
   PARAMETER SHEAR(BCC_A2,TI,NB:VA;0)      298.15 +68.27;   6000 N !
   PARAMETER SHEAR(BCC_A2,TI,SN:VA;0)      298.15 +51.05;   6000 N !
   PARAMETER SHEAR(BCC_A2,TI,TA:VA;0)      298.15 +66.77;   6000 N !
   PARAMETER SHEAR(BCC_A2,TI,ZR:VA;0)      298.15 +182.07;  6000 N !
   PARAMETER SHEAR(BCC_A2,TI,MO,NB:VA;0)   298.15 +15.02;   6000 N !   
   PARAMETER SHEAR(BCC_A2,TI,MO,SN:VA;0)   298.15 +118.31;  6000 N !    
   PARAMETER SHEAR(BCC_A2,TI,MO,TA:VA;0)   298.15 +49.87;   6000 N !    
   PARAMETER SHEAR(BCC_A2,TI,MO,ZR:VA;0)   298.15 +60.55;   6000 N !    
   PARAMETER SHEAR(BCC_A2,TI,NB,SN:VA;0)   298.15 +76.05;   6000 N !    
   PARAMETER SHEAR(BCC_A2,TI,NB,TA:VA;0)   298.15 +57.87;   6000 N !    
   PARAMETER SHEAR(BCC_A2,TI,NB,ZR:VA;0)   298.15 +47.99;   6000 N !
   PARAMETER SHEAR(BCC_A2,TI,SN,TA:VA;0)   298.15 +101.64;  6000 N ! 
   PARAMETER SHEAR(BCC_A2,TI,SN,ZR:VA;0)   298.15 +59.74;   6000 N !
   PARAMETER SHEAR(BCC_A2,TI,TA,ZR:VA;0)   298.15 +80.73;   6000 N !   

   PARAMETER C11(BCC_A2,TI:VA;0)         298.15 +C11BCCTI#; 6000 N !
   PARAMETER C11(BCC_A2,MO:VA;0)         298.15 +C11BCCMO#; 6000 N !
   PARAMETER C11(BCC_A2,NB:VA;0)         298.15 +C11BCCNB#; 6000 N !
   PARAMETER C11(BCC_A2,SN:VA;0)         298.15 +C11BCCSN#; 6000 N !
   PARAMETER C11(BCC_A2,TA:VA;0)         298.15 +C11BCCTA#; 6000 N !
   PARAMETER C11(BCC_A2,ZR:VA;0)         298.15 +C11BCCZR#; 6000 N !
   PARAMETER C11(BCC_A2,TI,MO:VA;0)      298.15 -27.03;   6000 N !
   PARAMETER C11(BCC_A2,TI,NB:VA;0)      298.15 +35.82;   6000 N !
   PARAMETER C11(BCC_A2,TI,SN:VA;0)      298.15 +86.57;   6000 N !
   PARAMETER C11(BCC_A2,TI,TA:VA;0)      298.15 +90.25;   6000 N !
   PARAMETER C11(BCC_A2,TI,ZR:VA;0)      298.15 +222.74;  6000 N !
   PARAMETER C11(BCC_A2,TI,MO,NB:VA;0)   298.15 -134.79;  6000 N !   
   PARAMETER C11(BCC_A2,TI,MO,SN:VA;0)   298.15 +65.22;   6000 N !    
   PARAMETER C11(BCC_A2,TI,MO,TA:VA;0)   298.15 -49.45;   6000 N !    
   PARAMETER C11(BCC_A2,TI,MO,ZR:VA;0)   298.15 -11.76;   6000 N !    
   PARAMETER C11(BCC_A2,TI,NB,SN:VA;0)   298.15 +68.58;   6000 N !    
   PARAMETER C11(BCC_A2,TI,NB,TA:VA;0)   298.15 +9.87;    6000 N !    
   PARAMETER C11(BCC_A2,TI,NB,ZR:VA;0)   298.15 +4.48;    6000 N !
   PARAMETER C11(BCC_A2,TI,SN,TA:VA;0)   298.15 +86.52;   6000 N ! 
   PARAMETER C11(BCC_A2,TI,SN,ZR:VA;0)   298.15 +36.74;   6000 N !
   PARAMETER C11(BCC_A2,TI,TA,ZR:VA;0)   298.15 +61.08;   6000 N !      

   PARAMETER C12(BCC_A2,TI:VA;0)         298.15 +C12BCCTI#; 6000 N !
   PARAMETER C12(BCC_A2,MO:VA;0)         298.15 +C12BCCMO#; 6000 N !
   PARAMETER C12(BCC_A2,NB:VA;0)         298.15 +C12BCCNB#; 6000 N !
   PARAMETER C12(BCC_A2,SN:VA;0)         298.15 +C12BCCSN#; 6000 N !
   PARAMETER C12(BCC_A2,TA:VA;0)         298.15 +C12BCCTA#; 6000 N !
   PARAMETER C12(BCC_A2,ZR:VA;0)         298.15 +C12BCCZR#; 6000 N !
   PARAMETER C12(BCC_A2,TI,MO:VA;0)      298.15 -27.81;   6000 N !
   PARAMETER C12(BCC_A2,TI,NB:VA;0)      298.15 -32.92;   6000 N !
   PARAMETER C12(BCC_A2,TI,SN:VA;0)      298.15 +41.61;   6000 N !
   PARAMETER C12(BCC_A2,TI,TA:VA;0)      298.15 +36.08;   6000 N !
   PARAMETER C12(BCC_A2,TI,ZR:VA;0)      298.15 -105.02;  6000 N !
   PARAMETER C12(BCC_A2,TI,MO,NB:VA;0)   298.15 -47.51;   6000 N !   
   PARAMETER C12(BCC_A2,TI,MO,SN:VA;0)   298.15 +29.75;   6000 N !    
   PARAMETER C12(BCC_A2,TI,MO,TA:VA;0)   298.15 -10.67;   6000 N !    
   PARAMETER C12(BCC_A2,TI,MO,ZR:VA;0)   298.15 -12.14;   6000 N !    
   PARAMETER C12(BCC_A2,TI,NB,SN:VA;0)   298.15 +19.87;   6000 N !    
   PARAMETER C12(BCC_A2,TI,NB,TA:VA;0)   298.15 -6.42;    6000 N !    
   PARAMETER C12(BCC_A2,TI,NB,ZR:VA;0)   298.15 -8.83;    6000 N !
   PARAMETER C12(BCC_A2,TI,SN,TA:VA;0)   298.15 +17.99;   6000 N ! 
   PARAMETER C12(BCC_A2,TI,SN,ZR:VA;0)   298.15 +8.74;    6000 N !
   PARAMETER C12(BCC_A2,TI,TA,ZR:VA;0)   298.15 -30.33;   6000 N ! 
 
   PARAMETER C44(BCC_A2,TI:VA;0)         298.15 +C44BCCTI#; 6000 N !
   PARAMETER C44(BCC_A2,MO:VA;0)         298.15 +C44BCCMO#; 6000 N !
   PARAMETER C44(BCC_A2,NB:VA;0)         298.15 +C44BCCNB#; 6000 N !
   PARAMETER C44(BCC_A2,SN:VA;0)         298.15 +C44BCCSN#; 6000 N !
   PARAMETER C44(BCC_A2,TA:VA;0)         298.15 +C44BCCTA#; 6000 N !
   PARAMETER C44(BCC_A2,ZR:VA;0)         298.15 +C44BCCZR#; 6000 N !
   PARAMETER C44(BCC_A2,TI,MO:VA;0)      298.15 -136.70;  6000 N !
   PARAMETER C44(BCC_A2,TI,NB:VA;0)      298.15 -32.15;   6000 N !
   PARAMETER C44(BCC_A2,TI,SN:VA;0)      298.15 +32.46;   6000 N !
   PARAMETER C44(BCC_A2,TI,TA:VA;0)      298.15 -46.58;   6000 N !
   PARAMETER C44(BCC_A2,TI,ZR:VA;0)      298.15 +57.22;   6000 N !
   PARAMETER C44(BCC_A2,TI,MO,NB:VA;0)   298.15 -79.67;   6000 N !   
   PARAMETER C44(BCC_A2,TI,MO,SN:VA;0)   298.15 +126.01;  6000 N !    
   PARAMETER C44(BCC_A2,TI,MO,TA:VA;0)   298.15 -33.96;   6000 N !    
   PARAMETER C44(BCC_A2,TI,MO,ZR:VA;0)   298.15 -17.76;   6000 N !    
   PARAMETER C44(BCC_A2,TI,NB,SN:VA;0)   298.15 +65.66;   6000 N !    
   PARAMETER C44(BCC_A2,TI,NB,TA:VA;0)   298.15 -9.59;    6000 N !    
   PARAMETER C44(BCC_A2,TI,NB,ZR:VA;0)   298.15 +5.00;    6000 N !
   PARAMETER C44(BCC_A2,TI,SN,TA:VA;0)   298.15 +96.44;   6000 N ! 
   PARAMETER C44(BCC_A2,TI,SN,ZR:VA;0)   298.15 +67.91;   6000 N !
   PARAMETER C44(BCC_A2,TI,TA,ZR:VA;0)   298.15 +22.48;   6000 N ! 

  
  
 LIST_OF_REFERENCES
 NUMBER  SOURCE

  !

File: pycalphad_app/database/tdb/cu_ni.tdb
$ Copper-Nickel CALPHAD Database (Cu-Ni System)
ELEMENT /- ELECTRON_GAS 0.0000E+00 0.0000E+00 0.0000E+00 !
ELEMENT VA VACUUM 0.0000E+00 0.0000E+00 0.0000E+00 !
ELEMENT CU FCC_A1 6.3546E+01 5.0041E+03 3.3150E+01 !
ELEMENT NI FCC_A1 5.8693E+01 4.7870E+03 2.9790E+01 !

FUNCTION GHSERCU 298.15 -7770.458+130.485*T-24.112*T*LN(T)
 -0.0026568*T**2+52478*T**(-1); 1357.77 Y
 -13542.026+183.804*T-31.38*T*LN(T)+3.64E+29*T**(-9); 3200.0 N !

FUNCTION GHSERNI 298.15 -5179.199+117.854*T-22.096*T*LN(T)
 -0.0048407*T**2; 1728.0 Y -27840.655+279.135*T-43.1*T*LN(T); 3000.0 N !

PHASE LIQUID % 1 1.0 !
CONSTITUENT LIQUID :CU,NI: !
PARAMETER G(LIQUID,CU;0) 298.15 +12964.9-9.51*T+GHSERCU#; 3200 N !
PARAMETER G(LIQUID,NI;0) 298.15 +17485.7-10.12*T+GHSERNI#; 3000 N !
PARAMETER G(LIQUID,CU,NI;0) 298.15 +12400-3.8*T; 3200 N !

PHASE FCC_A1 % 1 1.0 !
CONSTITUENT FCC_A1 :CU,NI: !
PARAMETER G(FCC_A1,CU;0) 298.15 +GHSERCU#; 3200 N !
PARAMETER G(FCC_A1,NI;0) 298.15 +GHSERNI#; 3000 N !
PARAMETER G(FCC_A1,CU,NI;0) 298.15 +8050-1.8*T; 3200 N !
PARAMETER TC(FCC_A1,NI;0) 298.15 633; 3000 N !
PARAMETER BMAGN(FCC_A1,NI;0) 298.15 0.52; 3000 N !

File: pycalphad_app/database/tdb/fe_c.tdb
$ Steel and Cast Iron CALPHAD Thermodynamic Database (Fe-C System)
ELEMENT /- ELECTRON_GAS 0.0000E+00 0.0000E+00 0.0000E+00 !
ELEMENT VA VACUUM 0.0000E+00 0.0000E+00 0.0000E+00 !
ELEMENT FE BCC_A2 5.5847E+01 4.4890E+03 2.7280E+01 !
ELEMENT C GRAPHITE 1.2011E+01 1.0540E+03 5.7400E+00 !

FUNCTION GHSERFE 298.15 +1224.83+124.134*T-23.5143*T*LN(T)
 -0.00439752*T**2-5.89269E-8*T**3+77358.5*T**(-1); 1811.0 Y
 -25383.581+299.31255*T-46*T*LN(T)+2.29603E+31*T**(-9); 6000.0 N !

FUNCTION GHSERCC 298.15 -17368.441+170.73*T-24.3*T*LN(T)
 -0.004723*T**2+2562600*T**(-1)-2.643E+08*T**(-2)+1.2E+10*T**(-3); 6000.0 N !

PHASE LIQUID % 1 1.0 !
CONSTITUENT LIQUID :FE,C: !
PARAMETER G(LIQUID,FE;0) 298.15 +12040.17-6.55843*T+GHSERFE#; 6000 N !
PARAMETER G(LIQUID,C;0) 298.15 +117369-24.63*T+GHSERCC#; 6000 N !
PARAMETER G(LIQUID,FE,C;0) 298.15 -105000+30.0*T; 6000 N !

PHASE BCC_A2 % 2 1.0 3.0 !
CONSTITUENT BCC_A2 :FE:C,VA: !
PARAMETER G(BCC_A2,FE:VA;0) 298.15 +GHSERFE#; 6000 N !
PARAMETER G(BCC_A2,FE:C;0) 298.15 +3*GHSERCC#+GHSERFE#+370000-110*T; 6000 N !
PARAMETER TC(BCC_A2,FE:VA;0) 298.15 1043; 6000 N !
PARAMETER BMAGN(BCC_A2,FE:VA;0) 298.15 2.22; 6000 N !

PHASE FCC_A1 % 2 1.0 1.0 !
CONSTITUENT FCC_A1 :FE:C,VA: !
PARAMETER G(FCC_A1,FE:VA;0) 298.15 -1462.4+8.282*T-1.15*T*LN(T)+GHSERFE#; 1811 Y
 -27097.396+300.25256*T-46*T*LN(T); 6000 N !
PARAMETER G(FCC_A1,FE:C;0) 298.15 +GHSERFE#+GHSERCC#+77207-15.877*T; 6000 N !
PARAMETER G(FCC_A1,FE:C,VA;0) 298.15 -34671-6.1*T; 6000 N !

PHASE CEMENTITE % 2 3.0 1.0 !
CONSTITUENT CEMENTITE :FE:C: !
PARAMETER G(CEMENTITE,FE:C;0) 298.15 +3*GHSERFE#+GHSERCC#+18367-5.64*T; 6000 N !

PHASE GRAPHITE % 1 1.0 !
CONSTITUENT GRAPHITE :C: !
PARAMETER G(GRAPHITE,C;0) 298.15 +GHSERCC#; 6000 N !

File: pycalphad_app/database/tdb/ni_al_cr.tdb
$ Nickel-Base Superalloy CALPHAD Database (Ni-Al-Cr System)
ELEMENT /- ELECTRON_GAS 0.0000E+00 0.0000E+00 0.0000E+00 !
ELEMENT VA VACUUM 0.0000E+00 0.0000E+00 0.0000E+00 !
ELEMENT NI FCC_A1 5.8693E+01 4.7870E+03 2.9790E+01 !
ELEMENT AL FCC_A1 2.6982E+01 4.5400E+03 2.8300E+01 !
ELEMENT CR BCC_A2 5.1996E+01 4.0500E+03 2.3770E+01 !

FUNCTION GHSERNI 298.15 -5179.199+117.854*T-22.096*T*LN(T)
 -0.0048407*T**2; 1728.0 Y -27840.655+279.135*T-43.1*T*LN(T); 3000.0 N !

FUNCTION GHSERAL 298.15 -7976.15+137.093*T-24.367*T*LN(T)
 -0.001884662*T**2-8.77664E-7*T**3+74092*T**(-1); 933.47 Y
 -11276.24+223.048*T-38.58442*T*LN(T)+1.853E+28*T**(-9); 2900.0 N !

FUNCTION GHSERCR 298.15 -8856.94+157.48*T-26.908*T*LN(T)+1.894E-3*T**2; 2180.0 Y
 -34869.34+344.18*T-50.0*T*LN(T); 6000.0 N !

PHASE LIQUID % 1 1.0 !
CONSTITUENT LIQUID :NI,AL,CR: !
PARAMETER G(LIQUID,NI;0) 298.15 +17485.7-10.12*T+GHSERNI#; 3000 N !
PARAMETER G(LIQUID,AL;0) 298.15 +10711.2-11.474*T+GHSERAL#; 2900 N !
PARAMETER G(LIQUID,CR;0) 298.15 +24336.0-11.42*T+GHSERCR#; 6000 N !
PARAMETER G(LIQUID,NI,AL;0) 298.15 -156000+33.5*T; 3000 N !
PARAMETER G(LIQUID,NI,CR;0) 298.15 -9000-8.5*T; 3000 N !

PHASE FCC_A1 % 1 1.0 !
CONSTITUENT FCC_A1 :NI,AL,CR: !
PARAMETER G(FCC_A1,NI;0) 298.15 +GHSERNI#; 3000 N !
PARAMETER G(FCC_A1,AL;0) 298.15 +GHSERAL#; 2900 N !
PARAMETER G(FCC_A1,CR;0) 298.15 +7284+0.163*T+GHSERCR#; 6000 N !
PARAMETER G(FCC_A1,NI,AL;0) 298.15 -162000+36.0*T; 3000 N !
PARAMETER G(FCC_A1,NI,CR;0) 298.15 +8050-13.8*T; 3000 N !

PHASE FCC_L12 % 2 0.75 0.25 !
CONSTITUENT FCC_L12 :NI:AL,CR: !
PARAMETER G(FCC_L12,NI:AL;0) 298.15 0.75*GHSERNI#+0.25*GHSERAL#-44000+8.5*T; 3000 N !
PARAMETER G(FCC_L12,NI:CR;0) 298.15 0.75*GHSERNI#+0.25*GHSERCR#+5000; 3000 N !

PHASE BCC_B2 % 2 0.5 0.5 !
CONSTITUENT BCC_B2 :NI,AL:NI,AL: !
PARAMETER G(BCC_B2,NI:AL;0) 298.15 0.5*GHSERNI#+0.5*GHSERAL#-65000+12.0*T; 3000 N !

File: pycalphad_app/database/tdb/solder_sn_ag_cu.tdb
$ Lead-Free Solder CALPHAD Database (Sn-Ag-Cu SAC305)
ELEMENT /- ELECTRON_GAS 0.0000E+00 0.0000E+00 0.0000E+00 !
ELEMENT VA VACUUM 0.0000E+00 0.0000E+00 0.0000E+00 !
ELEMENT SN BCT_A5 1.1871E+02 6.0790E+03 5.1180E+01 !
ELEMENT AG FCC_A1 1.0787E+02 5.7450E+03 4.2550E+01 !
ELEMENT CU FCC_A1 6.3546E+01 5.0041E+03 3.3150E+01 !

FUNCTION GHSERSN 298.15 -5855.1+65.4*T-15.9*T*LN(T); 505.08 Y
 -11200+185.0*T-33.0*T*LN(T); 3000.0 N !

FUNCTION GHSERAG 298.15 -7209.5+118.2*T-23.8*T*LN(T); 1234.93 Y
 -15000+210.0*T-35.0*T*LN(T); 3000.0 N !

FUNCTION GHSERCU 298.15 -7770.4+130.4*T-24.1*T*LN(T); 1357.77 Y
 -13542.0+183.8*T-31.4*T*LN(T); 3000.0 N !

TYPE_DEFINITION % SEQ * !

PHASE LIQUID % 1 1.0 !
CONSTITUENT LIQUID :SN,AG,CU: !
PARAMETER G(LIQUID,SN;0) 298.15 +7070-14.0*T+GHSERSN#; 3000 N !
PARAMETER G(LIQUID,AG;0) 298.15 +11300-9.6*T+GHSERAG#; 3000 N !
PARAMETER G(LIQUID,CU;0) 298.15 +12964.9-9.51*T+GHSERCU#; 3000 N !
PARAMETER G(LIQUID,SN,AG;0) 298.15 -14800+4.5*T; 3000 N !
PARAMETER G(LIQUID,SN,CU;0) 298.15 -25000+6.2*T; 3000 N !

PHASE BCT_A5 % 1 1.0 !
CONSTITUENT BCT_A5 :SN,AG,CU: !
PARAMETER G(BCT_A5,SN;0) 298.15 +GHSERSN#; 3000 N !
PARAMETER G(BCT_A5,AG;0) 298.15 +3500-1.2*T+GHSERAG#; 3000 N !
PARAMETER G(BCT_A5,CU;0) 298.15 +5200-2.0*T+GHSERCU#; 3000 N !

PHASE AG3SN % 2 3.0 1.0 !
CONSTITUENT AG3SN :AG:SN: !
PARAMETER G(AG3SN,AG:SN;0) 298.15 3.0*GHSERAG#+GHSERSN#-38500+8.4*T; 3000 N !

PHASE CU6SN5 % 2 6.0 5.0 !
CONSTITUENT CU6SN5 :CU:SN: !
PARAMETER G(CU6SN5,CU:SN;0) 298.15 6.0*GHSERCU#+5.0*GHSERSN#-75000+16.5*T; 3000 N !

PHASE CU3SN % 2 3.0 1.0 !
CONSTITUENT CU3SN :CU:SN: !
PARAMETER G(CU3SN,CU:SN;0) 298.15 3.0*GHSERCU#+GHSERSN#-32800+6.8*T; 3000 N !

File: pycalphad_app/database/tdb/ti_al_v.tdb
$ Titanium Alloy CALPHAD Database (Ti-Al-V System)
ELEMENT /- ELECTRON_GAS 0.0000E+00 0.0000E+00 0.0000E+00 !
ELEMENT VA VACUUM 0.0000E+00 0.0000E+00 0.0000E+00 !
ELEMENT TI HCP_A3 4.7867E+01 4.8100E+03 3.0648E+01 !
ELEMENT AL FCC_A1 2.6982E+01 4.5400E+03 2.8300E+01 !
ELEMENT V BCC_A2 5.0942E+01 4.5070E+03 2.8940E+01 !

FUNCTION GHSERTI 298.15 -8059.921+133.615*T-23.9933*T*LN(T)
 -0.0047779*T**2; 1155.0 Y -7811.815+132.986*T-23.9933*T*LN(T); 1941.0 Y
 -21268.0+295.2*T-45.0*T*LN(T); 4000.0 N !

FUNCTION GHSERAL 298.15 -7976.15+137.093*T-24.367*T*LN(T)
 -0.001884662*T**2-8.77664E-7*T**3+74092*T**(-1); 933.47 Y
 -11276.24+223.048*T-38.58442*T*LN(T)+1.853E+28*T**(-9); 2900.0 N !

FUNCTION GHSERV 298.15 -7930.4+133.3*T-24.1*T*LN(T); 2183.0 Y
 -24500.0+290.0*T-45.0*T*LN(T); 4000.0 N !

PHASE LIQUID % 1 1.0 !
CONSTITUENT LIQUID :TI,AL,V: !
PARAMETER G(LIQUID,TI;0) 298.15 +16200-9.2*T+GHSERTI#; 4000 N !
PARAMETER G(LIQUID,AL;0) 298.15 +10711.2-11.474*T+GHSERAL#; 2900 N !
PARAMETER G(LIQUID,V;0) 298.15 +21500-9.8*T+GHSERV#; 4000 N !
PARAMETER G(LIQUID,TI,AL;0) 298.15 -105000+22.0*T; 4000 N !
PARAMETER G(LIQUID,TI,V;0) 298.15 -14500+3.0*T; 4000 N !

PHASE HCP_A3 % 1 1.0 !
CONSTITUENT HCP_A3 :TI,AL,V: !
PARAMETER G(HCP_A3,TI;0) 298.15 +GHSERTI#; 4000 N !
PARAMETER G(HCP_A3,AL;0) 298.15 +5481-1.8*T+GHSERAL#; 2900 N !
PARAMETER G(HCP_A3,V;0) 298.15 +4000+2.5*T+GHSERV#; 4000 N !
PARAMETER G(HCP_A3,TI,AL;0) 298.15 -118000+28.0*T; 4000 N !

PHASE BCC_A2 % 1 1.0 !
CONSTITUENT BCC_A2 :TI,AL,V: !
PARAMETER G(BCC_A2,TI;0) 298.15 +4350-3.8*T+GHSERTI#; 4000 N !
PARAMETER G(BCC_A2,AL;0) 298.15 +10083-4.8*T+GHSERAL#; 2900 N !
PARAMETER G(BCC_A2,V;0) 298.15 +GHSERV#; 4000 N !
PARAMETER G(BCC_A2,TI,V;0) 298.15 +11200-2.8*T; 4000 N !
